Repository: jiushiaaa/PaperExtraction

# 高熵合金论文结构化抽取 Pipeline

从高熵合金（HEA）领域学术 PDF 中抽取「成分–工艺–性能」结构化数据，输出 JSONL，供下游机器学习或知识库使用。

基于 [LangExtract](https://github.com/google/langextract) ，默认按 **OpenAI 兼容接口** 工作：你可以在 `.env` 中自定义 `API Key / Base URL / Model / 请求参数`（如 `temperature`、`enable_thinking`）。同时保留 Gemini 入口，支持文本清洗、分块抽取、单块超时与解析失败重试，并在 Python 层做去噪过滤（仅保留本文研究材料）。

---

## 功能概览

| 功能 | 说明 |
|------|------|
| **开放模型接入** | 支持任意 OpenAI 兼容 API（可直传 model_id）；Gemini 单独保留 |
| **文本清洗** | 去除出版商声明；在正文后 30% 内截断致谢 / 利益冲突 / 参考文献，节省 Token |
| **分块抽取** | 按字符数分块 + 重叠，单块失败可切半重试；单块超时（默认 240s）跳过，不拖死整程 |
| **结构化输出** | 扁平 Extraction → 按 `material_id` 聚合为 MaterialEntity → 转目标 JSON 模板（`Composition_Info` / `Process_Info` / `Properties_Info`）写入 JSONL |
| **去噪过滤** | 在 Schema 中增加 `role ∈ {Target, Reference, Other}`，仅保留 `role == 'Target'` 的材料记录（本文作者亲自制备和研究的材料），自动跳过 316L、Ti64 等对比/引用材料。 |

---

## 项目结构

```
AM/
├── main.py              # 入口：argparse、分块、lx.extract、聚合、写 JSONL（含 role 过滤）
├── config_manager.py    # 模型工厂：环境变量驱动（OpenAI 兼容 + Gemini）
├── openai_compatible_provider.py  # 本地 OpenAI provider 扩展（支持 extra_body 等）
├── pdf_utils.py         # PDF 提文本、clean_and_truncate_text、chunk_text
├── schemas.py           # Pydantic 模型（Element / Property / Processing / MaterialEntity）
│                        # + build_prompt_description、group_extractions_to_entities、entity_to_target_json / material_entity_to_target_json
├── .env                 # 本地 API Key
├── AMpdf/               # 待处理 PDF，程序扫描该目录下 *.pdf
├── output/              # 输出 he_data_{model}.jsonl
├── requirements.txt     # 依赖
└── README.md            # 本文件
```

可选：仓库内可含 `langextract-main/` 作为 LangExtract 子模块或本地参考，运行时不依赖该目录。

---

## 环境要求

- **Python** ≥ 3.10
- 建议使用虚拟环境：`python -m venv .venv` 后激活再安装依赖

---

## 安装

```bash
git clone https://github.com/jiushiaaa/langextract-AM.git
cd AM
pip install -r requirements.txt
```

---

## 配置

在项目根目录创建 `.env` 文件：

```env

# OpenAI 兼容接口（推荐；支持 python-dotenv 的 export 写法）
export LLM_API_KEY="bce-v3/xxx"
export LLM_BASE_URL="https://qianfan.bj.baidubce.com/v2"
export LLM_MODEL="ep_3nr55ube9_ernie"

# 常用生成参数
export LLM_TEMPERATURE="0.1"
export LLM_MAX_OUTPUT_TOKENS="8192"

# 显式关闭深度思考（会注入 extra_body.enable_thinking=false）
export LLM_ENABLE_THINKING="false"

# 思考预算（仅在 enable_thinking=true 时有意义，范围 100~60000）

# export LLM_THINKING_BUDGET="800"

# 额外请求体（可选；JSON 对象）

# export LLM_EXTRA_BODY='{"enable_thinking": false, "foo": "bar"}'

# 高级透传（可选；直接合并到 provider_kwargs）

# export LLM_OPENAI_KWARGS='{"top_p":0.9,"response_format":{"type":"json_object"}}'

# 部分 OpenAI 兼容网关不支持 response_format，可关闭强制 JSON 模式（可选）

# export LLM_DISABLE_RESPONSE_FORMAT="true"

# 调试原始输出（可选）

# export LLM_DEBUG_RAW="true"

# 单块超时秒数（可选，默认 240）

# export CHUNK_TIMEOUT_SECONDS="300"

# 请求重试（可选，默认重试 2 次，指数退避）

# export LLM_MAX_RETRIES="2"

# export LLM_RETRY_BACKOFF_SECONDS="1.5"

# 实体落地校验（默认 true：实体名/化学式需能在原文命中，减少幻觉）

# export STRICT_ENTITY_GROUNDING="true"

# Gemini（仅在 --model gemini 时）

# export GOOGLE_API_KEY="你的Gemini密钥"
```

说明：
- 默认 `python main.py` 会走 `--model env`，因此需要先配置 `LLM_MODEL`。
- OpenAI 兼容模式下必须配置：`LLM_API_KEY`、`LLM_BASE_URL`、`LLM_MODEL`。
- 可通过 `LLM_EXTRA_BODY` 传任何网关私有字段；`LLM_ENABLE_THINKING=false` 会自动写入 `extra_body.enable_thinking=false`。
- ERNIE 5.0 思考模型建议：`LLM_ENABLE_THINKING=true/false` + `LLM_THINKING_BUDGET`（100~60000）。

---

## 使用方法

```bash

# 默认：env（读取 LLM_MODEL）
python main.py

# 使用 Gemini
python main.py --model gemini

# 显式走 env（读取 .env 的 LLM_MODEL）
python main.py --model env

# 或直接传任意 OpenAI 兼容 model_id
python main.py --model ep_3nr55ube9_ernie

# 限制篇数、分块大小、并发（workers>1 会并发调用）
python main.py --model ep_3nr55ube9_ernie --max 2 --chunk 12000
```

### ERNIE 5.0 思考参数示例

```env
export LLM_MODEL="ernie-5.0-thinking-preview"

# 关闭思考（推荐抽取任务）
export LLM_ENABLE_THINKING="false"

# 开启思考 + 限制思考 token

# export LLM_ENABLE_THINKING="true"

# export LLM_THINKING_BUDGET="800"
```

### 参数说明

| 参数 | 默认 | 说明 |
|------|------|------|
| `--model` | `env` | 取值：`gemini` / `env` / 任意 OpenAI 兼容 `model_id` |
| `--max` | 0 | 最多处理 PDF 数量，0 表示全部 |
| `--chunk` | 6000 | 分块大小（字符），单块失败会切半重试 |
| `--workers` | 1 | 分块并发数，1 为串行（便于排查卡住） |

---

## 输出

- 路径：`output/he_data_{model}.jsonl`
- 格式：每行一条 JSON，核心结构为：
  - `Composition_Info`：成分信息（`Mat_ID`、`Alloy_Name_Raw`、`Formula_Normalized`、`Composition_JSON` 等）；
  - `Process_Info`：工艺与微观组织信息（`Process_Category`、`Process_Text_For_AI`、`Key_Params_JSON`、`Microstructure_Text_For_AI` 等）；
  - `Properties_Info`：力学性能列表（每条含 `Test_ID`、`Test_Temperature_K`、`Property_Type`、`Property_Value`、`Property_Unit`）。
- 其中 `Composition_JSON` 与 `Key_Params_JSON` 为 **字符串格式的 JSON**（由 `json.dumps(..., ensure_ascii=False)` 生成），满足甲方对“转义 JSON 字符串”的要求。
- 顶层还包含 `_source_pdf`（溯源 PDF 文件名）与 `role` 字段，方便后续再次筛选/统计。
- 每次运行会**覆盖**该模型对应的 JSONL 文件；多篇 PDF 时按篇追加写入（线程安全）。

---

## 常见问题与优化方向

1. **403 访问过于频繁**  
   星河社区 API 限流：保持 `--workers 1` 或改为 2，并适当增大 `--chunk` 减少请求次数。

2. **某块一直卡在 “HTTP 200 OK” 之后**  
   已加单块超时（默认 240 秒），超时会自动跳过该块并继续下一块；可在 `main.py` 中调整 `CHUNK_TIMEOUT`。思考模型推理慢，建议保持 240 或更大。

3.

File: data/processed/15-5PH(Fe-15Cr-4.5Ni-0.3Cb-3.5Cu)/txt_parse/15-5PH(Fe-15Cr-4.5Ni-0.3Cb-3.5Cu)_final_output.md
## 1 GENERAL

This alloy is a delta ferrite-free compositional modification of 17-4PH precipitation-hardening martensitic stainless steel containing less chromium and slightly higher nickel. Vacuum arc remelting lowers the alloy’s gas content, reduces and disperses inclusions, and minimizes alloy segregation during solidification. These factors, coupled with the elimination of delta ferrite, result in superior transverse toughness compared to 17-4PH.

The alloy transforms to martensite on cooling to room temperature from the solution treatment. Hardening results from the precipitation of a copper-rich phase at temperatures of only 900 to 1150 F, depending on the properties desired.

The corrosion resistance of this alloy is comparable to Type 304 in most media. Its oxidation resistance is superior to Type 410 but inferior to Type 430. The alloy is available as billet, plate, bar, and wire. It is forgeable, castable, weldable, and machinable.

Many physical and mechanical properties of this alloy are the same as for 17-4PH. Consequently, some of the data presented here were determined for 17-4PH and are noted as such. For properties which are independent of melting practice (air melt versus consumable electrode vacuum arc remelt), the melting method is usually not specified and the reader is to assume the data apply to either method.

1.1 Commercial Designation

15-5PH precipitation hardening stainless steel

1.2 Alternate Designations

UNS S15500; UNS J92110; AISI S15500

### 1.3 Specifications

1.31 [Table] AMS specifications for wrought products.

1.32 [Table] ASTM specifications for wrought products.

1.33 [Table] AMS specifications for investment castings.

1.34 [Table] AMS specifications for tubular centrifugal castings.

### 1.4 Composition

1.41 [Table] Specified composition for wrought products.

1.42 [Table] Producer’s specified composition for castings.

1.43 [Table] AMS specified composition for investment castings.

1.44 [Table] AMS specified composition for tubular centrifugal castings.

1.45 [Table] AMS specified composition for weld electrodes and wire.

### 1.5 Heat Treatment

1.51 Solution treat to Condition A,  $ 1900 + 25 \, F $, 30 to 60 minutes, oil quench or air cool to below 90F (1, 27).

1.52 [Table] Age Condition A to H Conditions (precipitation hardening heat treatment schedules).

1.521 Precipitation in this alloy is complex. The Fe

15.0 Cr

4.5 Ni

0.30 Cb

3.5 Cu



formation and growth mechanisms of the several types of precipitates have been recently studied and described in detail in (Ref. 54).

Aging produces a hardness peak at around 850 F, followed by softening and then a second hardening beginning at about 1200 F (see Figures 1.63 to 1.65). TEM observations reveal the successive formation (between 850 and 1200 F) of two types of coherent precipitate, one type subsequently becoming partially coherent rods with selective growth direction, the other partially incoherent globules. All of the precipitates are enriched in copper. Aging beyond 1200 F produces new precipitates which are coherent at first, and then become partially incoherent within the range 1350 to 1550 F.

An earlier study (53) also found the initial peak hardening on direct aging from the solution treatment, evidenced by resistivity (Figures 2.221 and 2.222) and hardness (Figure 1.66) measurements. A hardening peak was also observed during aging at a relatively lower temperature range (between 780 and 890 F) after higher temperature aging (1040 to 1110 F) (see Figure 2.223). That peak corresponded to a severe drop in notch tensile strength (see Figure 3.2713). The investigators attributed the hardening and attendant notch embrittlement to formation of a Ni-rich zone.

1.522 Precipitation hardening alloys are generally susceptible to hydrogen embrittlement. This susceptibility can be minimized by overaging or other treatments, or both, that alter the microstructure. One possible explanation of the beneficial effect of overaging is the development of incoherent precipitates, the interfaces of which act as hydrogen traps and alter the stress or strain induced localization of hydrogen.

Due to the fact that hydrogen diffusion is rapid compared to other interstitial atoms, and hydrogen is known to interact with defects and segregate to regions of localized lattice dilation, one may expect the aging kinetics and the resulting properties to be altered if the process takes place in a hydrogen environment. These are demonstrated in Figures 1.5221 through 1.5226, which show two hardening reactions, one of which only develops during higher temperature aging at 900 F and above. The presence of hydrogen increases peak hardness and decreases time to achieve peak hardness. Outgassing at room temperature of material aged in hydrogen increases hardness in most cases.

1.5221 [Figure] Influence of hydrogen aging treatment environment on age hardening at 700 F.

1.5222 [Figure] Influence of hydrogen aging treatment environment on age hardening at 800 F.

1.5223 [Figure] Influence of hydrogen aging treatment environment on age hardening at 900 F.

1.5224 [Figure] Influence of hydrogen aging treatment environment on age hardening at 1000 F.

1.5225 [Figure] Influence of hydrogen aging treatment environment on age hardening at 1100 F.

1.5226 [Figure] Influence of hydrogen aging treatment environment on 900 F aged tensile properties.

1.523 A dimensional change takes place on precipitation hardening.

1.5231 [Table] Dimensional change (contraction) from hardening heat treatment.

### 1.6 Hardness

1.61 Producer’s specified acceptable hardness and strength for Condition A, see Table 3.110.

1.62 Producer's specified acceptable hardness and strength for H Conditions, see Table 3.111.

1.63 [Figure] Effect of aging temperature on hardness of bar.

1.64 [Figure] Effect of aging time on hardness of bar.

1.65 [Figure] Effect of aging time on hardness of bar.

1.66 [Figure] Effect of aging temperature on hardness of bar.

1.68 [Figure] Effect of aging time on hardness and notch tensile strength for specimens aged at a lower temperature subsequent to pre-aging for 2 hours at a higher temperature.



1.67 [Figure] Effect of holding time at the aging temperature on hardness and notch tensile strength of bar.

1.69 [Figure] Effect of aging time at 752 F and 842 F on hardness of base and weld metal.

### 1.7 Forms and Conditions Available

The alloy is produced in the forms of billets, plate, bar, and wire. It is usually supplied solution treated to Condition A, ready for fabrication and subsequent hardening by the user. However, it can be supplied in hardened conditions, if desired. Recommended conditions for certain fabrication processes are discussed in Section 4 (Fabrication).

### 1.8 Melting and Casting

1.81 Melting. The alloy is produced by electric arc melting in air or by consumable electrode vacuum arc or electroslag remelting. Vacuum arc remelting lowers gas content, reduces and disperses inclusions, and minimizes alloy segregation during solidification. These factors, coupled with the elimination of delta ferrite (as a result of its basic compositional difference from 17-4PH which is not delta ferrite-free), results in superior transverse mechanical properties in all locations within the product compared to 17-4PH.

1.82 Casting. The alloy is readily castable and is used for castings in jet engines and aircraft, processing equipment, and nuclear reactors. It is also used for cast parts in valves, controls, compressors and intricately shaped parts requiring high strength plus corrosion resistance. To meet the specified mechanical properties for 15-5PH alloy, the composition of castings should be within the limits shown in Table 1.42. The lower copper range for sand castings is necessary so that they can be welded without danger of underbead cracking in the presence of copper and copper compounds which precipitate during slow cooling of these generally large sections. Being usually much smaller sections which cool rapidly, investment castings can tolerate more copper without the danger of underbead cracking.

Where welding is not a factor, higher levels of copper in the range 3.0 to 5.0 percent can be used. However, such castings with copper outside the specified range will not meet property specifications. Higher copper content generally results in higher yield strength but lower ductility castings

The composition of castings must be “in balance” to achieve maximum hardening. The alloy producer

suggests that castings not be rejected on compo-

sition alone since variations in analysis may be self

compensating so that b.alance is maintained.

Hardness measurements after heat treatment are suggested as a means of determining hardening capacity.

It is suggested (46) that castings be solution treated at 1900 to 1925 F for best refinement of the cast structure. If the analysis is improperly balanced and castings are non-magnetic, or fail to harden upon aging, solution treatment at a lower temperature (1700, 1500 or 1400 F) may correct the difficulty. The lower temperature restricts carbide solution, lowers the stability of the resulting austenite, and induces considerable transformation to martensite.

If the 1900 F solution treatment is not applied to castings of recommended analysis, maximum tensile and yield strengths, ductility, and hardness may not be obtained.

A double solution treatment at l900 F is effective in refining grain size and improving ductility and impact strength.

Castings should be soaked 15 minutes to an hour at 1900 to 1925 F, then air or oil cooled to 70 F or lower. If reheating for the aging treatment begins before 70 F has been reached, full hardening may not be achieved. After solution treatment, the alloy is age hardened in the range 925 to 1150 F. For maximum strength, it is recommended that the casting be precipitation hardened at 925 F for 90 minutes followed by air cooling to room temperature.

To minimize distortion in large or intricate castings, a lower solution treatment (1700) may be advisable. Slightly lower tensile and yield strengths usually result from this treatment, but may be adequate for the application.

1.821 Room temperature axial-load high-cycle fatigue strength of machined and as-cast specimens from welded and unwelded vacuum casting (see Figure 3.518).

1.822 Room temperature tension-compression high-cycle fatigue strength of specimens machined from cast cylinders and from a lag damper casting (see Figure 3.519).

1.823 Room temperature axial-load high-cycle fatigue strength of specimens machined from bars vacuum cast into either production or high thermal conductivity shell molds, and subsequently HIP'd or not HIP'd (see Figure 3.5110).

1.824 Room temperature axial-load high-cycle fatigue strength of HIP'd and not HIP'd notched  $ (K_{t}=3.0) $ specimens machined

from shell mold castings and notched  $ (K_{t}=3.0) $ specimens machined from HIP'd lag damper casting (see Figure 3.5111).

### 1.9 Special Considerations

1.91 Directional ductility. Precipitation-hardening stainless steel alloys are used in many applications requiring large and medium size sections. In many cases, loading transverse to the fiber is involved. It has been demonstrated (3) that certain structural characteristics, particularly delta ferrite and some precipitates, cause substantial reductions in transverse ductility, and presumably fracture toughness, for many of these alloys. For compositions in which delta ferrite is present, vacuum remelting does not improve this situation.

15-5PH is a delta ferrite-free compositional modification of 17-4PH alloy containing less chromium and slightly higher nickel. Its short-transverse ductility at edge and intermediate locations is superior to 17-4PH in heavy sections. However, in products made from air cast ingots of 15-5PH, the short-transverse ductility at the center location may be lower than at edge or intermediate locations (see Table 3.213). This nonuniformity of ductility is evidently the result of gross segregation (3) which may be reduced by vacuum remelting (Table 3.213).

1.92 Embrittlement. Martensitic and precipitation-hardening stainless steels are subject to an embrittling reaction when heated in the approximate temperature range 500 to 900 F. This is evidenced by an increase in yield strength and a reduction in the resistance to crack propagation. Its magnitude depends on a number of factors including the exposure time, composition, and previous treatment.

Insufficient data are available to quantitatively define the effects of these variables for any of the commercial steels subject to this embrittlement. However, on the basis of the information available for the PH steels (alloy codes 1501 through 1510), it would be expected that long time exposures at temperatures in the lower portion of the embrittling range would produce the maximum embrittling effects.

It has been reported (11, 35) that the embrittlement is associated with the formation of a copper-rich alpha prime ferrite phase and that the following factors are important in establishing its magnitude:

1. Increased amounts of chromium, silicon and columbium increase the rate of embrittlement at 800 F. When silicon and columbium are low, chromium becomes the sole controlling factor, except that the nickel content as related to the chromium

influences the result (Cr-Ni balance influences the martensite reaction). The highest nickel content which can be used at a given level of chromium without inhibiting martensite transformation is best from the standpoint of embrittlement.

2. Aluminum and apparently titanium increase the rate of embrittlement at 800 F.

3. The embrittlement is completely reversible by reapplying the initial precipitation-hardening temperature, if that temperature is 1025 F or higher.

4. Lowering the solution-treating temperature, at least down to 1650 F, slightly lessens the tendency toward embrittlement at 800 F.

1.93 Composition limits. Consumers have sometimes complained that the composition limits of precipitation-hardenable semi-austenitic steels are too wide to permit uniform response to heat treatment (8). The impact strength of 17-4PH type precipitation-hardening stainless steel both before and after exposure at 800 F are affected by variations in chemistry within the recommended composition range (11). It would be expected that 15-5PH would be similarly affected.

1.94 Solution treated material. For many applications, 15-5PH should not be used in Condition A. The structure is untempered martensite that has low ductility and poor resistance to stress corrosion cracking (see Figure 2.326).

1.95 Mechanical hysteresis. Force transducers made from this alloy can give erroneous indications of strain due to a non-linear, anelastic stress-strain relationship known as mechanical hysteresis. The amount of mechanical hysteresis is mainly controlled by heat treatment. A specially developed heat treatment process can substantially reduce hysteresis error, and thus improve force transducer accuracy (31).

1.951 [Table] Effect of heat treatment on shear beam force transducer mechanical hysteresis.

1.96 Hydrogen embrittlement (see Section 4.46).

## 2 PHYSICAL PROPERTIES AND ENVIRONMENTAL EFFECTS

2.1 Thermal Properties

2.11 Melting range.

<div style="text-align: center;"><img src="imgs/img_in_image_box_72_1462_184_1534.jpg" alt="Image" width="9%" /></div>


2.12 Phase changes. This is a martensitic alloy which undergoes transformation from austenite to martensite above room temperature, upon cooling from an austenitizing temperature of about 1900 F. During austenitizing (also a solution treatment), all of the copper (the precipitation-hardening agent) is dissolved in the austenite. On cooling from this treatment, martensite transformation ( $ M_{s} $) starts normally at about 250 F and is virtually complete at 90 F. After cooling, the structure consists of a “soft martensite” supersaturated with copper. During subsequent hardening treatment a copper-rich phase is precipitated in the martensite matrix and, at the same time, the matrix is stress relieved or tempered.

2.14 [Figure] Thermal expansion.

2.13 [Figure] Thermal conductivity.

2.15 [Table] Specific heat.

2.16 Thermal diffusivity.

### 2.2 Other Physical Properties

2.21 [Table] Density.

2.22 [Table] Electrical resistivity.

2.221 [Figure] Effect of 10-minute aging temperature on change in electrical resistivity and its temperature derivative.

2.222 [Figure] Effect of aging time on change in electrical resistivity over a range of aging temperatures.

2.223 [Figure] Effect of 2-hour aging temperature on electrical resistivity and its temperature derivative for specimens pre-aged at 1040 F for 2 hours.

2.224 [Figure] Effect of aging time on electrical resistivity for specimens aged at various temperatures subsequent to 1040 F, 2 hour pre-age.

2.23 Magnetic properties.

2.231 [Figure] Induction curves.

2.232 [Figure] Hysteresis curves.

2.24 Emittance

2.25 Damping capacity.

2.3 Chemical Properties.

2.31 Corrosion resistance. The general level of corrosion resistance of this alloy exceeds that of Types 410 and 431 stainless steels (27). It is comparable to Type 304 stainless steel in most media and similar to that of 17-4PH (1, 4, 7). In boiling 65 percent  $ HNO_{3} $ and in

1 percent HCl, 15-5PH and 17-4PH exhibit about the same resistance. In salt fog and chloride pitting solutions, 15-5PH exhibits somewhat superior resistance as shown in Table 2.311.

In all heat treated conditions, 15-5PH exhibits very little rusting during 500 hour exposure to 5-percent salt fog at 95 F (27). When exposed to seacoast atmospheres for long periods of time, it gradually develops a superficial layer of rustlike other precipitation-hardening stainless steels (27). The general level of corrosion resistance is best in the fully hardened condition, and decreases slightly as the aging temperature is increased (27).

### 2.311 [Table] Corrosion of consumable electrode vacuum arc remelted 15-5PH and air melted 17-4PH in several corrosive media.

Stress corrosion cracking. The stress corrosion cracking resistance of 15-5PH is reported to be superior to 17-4PH in boiling 42 percent  $ MgCl_{2} $ solutions but slightly inferior to 17-4PH in  $ H_{2}S $-NaCl-Acetic Acid solutions (1).

The results in Table 2.321 show the alloy to be highly resistant to stress corrosion cracking in aqueous salt environments in conditions H 1000 and H 1050 in that no failures were encountered even when the material was stressed to 100 percent of  $ F_{ty} $. Failures did occur, however, in the fully hardened H 900 condition but only at very high stress; i.e., 100 percent  $ F_{ty} $. As with 17-4PH, 15-5PH has the greatest degree of resistance to stresscorrosion cracking when heat treated at the highest aging temperature (1100 F being preferred) (1).

2.321 [Table] Stress corrosion cracking behavior of bar in three salt media.

2.322 [Table] Stress corrosion cracking of strip in marine atmosphere.

2.323 [Table] Effect of aqueous salt environment and specimen orientation on stress corrosion cracking,  $ K_{Iscc} $.

2.324 [Table] Tensile, plane strain fracture toughness, and stress corrosion stress intensity factor in 3.5 percent aqueous salt solution for air melted and CVM billet in H 900 and H 1000 conditions.

2.325 GTA welded stress-corrosion specimens of 1/8 inch thick 15-5PH plate in the H 1025 and H 1100 conditions have shown no evidence of cracking in 283 days exposure at the Kure Beach, NC, 80-foot lot while stressed as bent beams to 90 percent of the room temperature yield strengths (1, 7, 12).

2.326 [Figure] Sulfide stress corrosion cracking of rod.

2.33 Oxidation resistance. The oxidation resistance of this alloy is superior to Type 410 but inferior to Type 430.



2.4 Nuclear Environments

## 3 MECHANICAL PROPERTIES

3.1 Specified Mechanical Properties

3.11 [Table] Producer’s guaranteed mechanical properties.

3.12 [Table] AMS specified mechanical properties for air melted alloy products.

3.13 [Table] AMS specified mechanical properties for consumable electrode vacuum arc remelted alloy products.

3.14 [Table] AMS and ASTM specified strength, hardness, and bendability of solution heat treated sheet, strip, and plate.

3.15 [Table] AMS and ASTM specified tensile strength and hardness for solution heat treated bars, forgings, flash welded rings, and wire.

3.16 [Table] AMS and ASTM specified tensile properties and hardness for precipitation hardened sheet, strip, and plate.

3.17 [Table] AMS and ASTM specified tensile properties and hardness for precipitation hardened bars, forgings, flash welded rings, extrusions, and stock for forging, flash welded rings, or extruding.

3.18 [Table] AMS specified tensile properties and hardness for precipitation hardened investment castings.

3.19 [Table] AMS specified tensile properties and hardness for precipitation hardened tubular centrifugal castings.

3.110 [Table] Producer's specified acceptable tensile properties and hardness for Condition A.

3.111 [Table] Producer’s specified acceptable tensile properties and hardness for sheet and strip in H Conditions.

### 3.2 Mechanical Properties at Room Temperature

3.21 Tension stress-strain diagrams and tensile properties.

211 [Table] Typical mechanical properties for bar.

3.212 [Table] Typical mechanical properties for sheet and strip.

3.213 [Table] Effects of section size, specimen location and specimen direction on tensile properties of arc melted and vacuum remelted stock in H 900 condition.

<div style="text-align: center;"><img src="imgs/img_in_image_box_1041_1462_1153_1533.jpg" alt="Image" width="9%" /></div>


3.214 [Table] Room temperature tension, compression, shear, and bearing properties of plate in H 1025 condition, for which fatigue properties appear in Figures 3.516 and 3.517.

3.22 Compression stress-strain diagrams and compression properties (see also Table 3.214).

3.23 Impact (see also Section 3.33).

3.24 Bending.

3.25 Torsion and shear (see also Table 3.214).

3.251 [Table] Shear strength in torsion.

3.252 [Table] Shear strength in double shear for H 900 condition.

3.253 [Figure] Effect of aging temperature (H Condition) on shear strength in double shear.

3.26 Bearing (see also Table 3.214).

3.261 [Table] Bearing strength of plate in H 1025 Condition.

3.262 [Table] Bearing strength of bar in H 1150 Condition.

3.27 Stress concentration.

3.271 Notch properties.

3.2711 Effect of holding time at the aging temperature on hardness and notch tensile strength of bar (see Figure 1.67).

3.2712 Effect of aging time on hardness and notch tensile strength for specimens aged at a lower temperature subsequent to pre-aging for 2 hours at a higher temperature (see Figure 1.68).

3.2713 [Figure] Effect of aging temperature on notch tensile strength of bar.

3.272 Fracture toughness.

3.2721 [Figure] Effect of age (H Condition) temperature on tensile properties and plane strain fracture toughness.

3.2722 Influence of final forge temperature on tensile properties and plane strain fracture toughness (see Figure 4.111).

for air melted and CVM billet in H 900 and H 1000 Conditions (see Table 2.324).

3.2724 [Table] J-integral fracture toughness of plate and weldment.

3.2723 Tensile, plane strain fracture toughness, and stress corrosion stress intensity factor in 3.5 percent aqueous salt solution

3.28 Combined Loading.



3.3 Mechanical Properties at Various Temperatures

(See also Section 3.2)

3.31 Tension stress-strain diagrams and tensile properties.

3.311 [Figure] Effect of test temperature on tensile properties of bar in H 925 Condition.

3.312 [Figure] Effect of test temperature on tensile properties of bar in H 1025 Condition.

3.313 [Figure] Effect of test temperature on tensile properties of bar in H 1100 Condition.

3.314 [Figure] Effect of test temperature on tensile properties of bar in H 1150-M Condition.

Compression stress-strain diagrams and compression properties.

3.321 [Figure] Typical compressive stress-strain and tangent-modulus curves at selected temperatures for bar in H 1025 Condition.

3.322 [Figure] Typical compressive stress-strain and tangent-modulus curves at selected temperatures for bar in H 1150 Condition.

3.323 [Figure] Effect of test temperature on compressive yield strength of bar in H 1025 Condition.

3.324 [Figure] Effect of test temperature on compressive yield strength of bar in H 1150 Condition.

3.33 Impact.

3.331 [Table] Charpy-V impact energy for sheet at room temperature and -65 F.

3.332 [Figure] Effect of temperature on Charpy-V impact energy for Condition H 1150-M.

3.34 Bending.

3.35 Torsion and shear.

3.36 Bearing.

3.37 Stress concentration.

3.371 Notch properties.

3.372 Fracture toughness.

3.3721 [Figure] Effect of test temperature in the range -4 to +72 F on the tensile properties and plane strain fracture toughness.

3.3722 [Table] Effect of aged condition, test temperature, and specimen orientation on strength and plane strain fracture toughness.

3.38 Combined properties.

3.4 Creep and Creep Rupture Properties

3.41 [Figure] Creep deformation and rupture curves at selected temperatures for forged bar in H 1025 Condition.

3.5 Fatigue Properties

3.51 Conventional high-cycle fatigue.

3.511 [Figure] Room temperature axial-load fatigue strength of CVM billet in H 925 and H 1075 Conditions.

3.512 [Figure] Room temperature longitudinal unnotched axial-load constant-life fatigue diagram for bar.

3.513 [Figure] Room temperature transverse unnotched axial-load constant-life fatigue diagram for bar.

3.514 [Figure] Room temperature londitudinal and transverse notched  $ (K_{t}=3.0) $ axial-load constant-life fatigue diagram for bar.

3.515 [Figure] Mild-notch axial-load fatigue strength of bar in H 1025 Condition at stress ratios, R = 0.5, 0.1, -1.0.

3.516 [Figure] Room temperature axial-load fatigue strength of plate in H 1025 Condition.

3.517 [Figure] Room temperature axial-load notched ( $ K_{t}=3.0 $) fatigue strength of plate in H 1025 Condition.

3.518 [Figure] Room temperature axial-load high-cycle fatigue strength of machined and as-cast specimens from welded and unwelded vacuum castings.

3.519 [Figure] Room temperature tension-compression high-cycle fatigue strength of specimens machined from cast cylinders and from a lag damper casting.

3.5.1.10 [Figure] Room temperature axial-load high-cycle fatigue strength of specimens machined from bars vacuum cast into either production or high thermal conductivity shell molds, and subsequently HIP'd or not HIP'd.

3.5111 [Figure] Room temperature axial-load high-cycle fatigue strength of HIP'd and not HIP'd notched ( $ K_{t} = 3.0 $) specimens machined from shell mold castings and

notched ( $ K_{t}=3.0 $) specimens machined from HIP'd lag damper casting.

3.5112 [Figure] Elevated temperature transverse unnotched axial-load fatigue strength of forged bar.

3.5113 [Figure] Elevated temperature transverse notched ( $ K_{t}=3.0 $) axial-load fatigue strength of forged bar.

3.52 Low-cycle fatigue

3.53 Fatigue crack propagation.

3.531 [Figure] Room temperature fatigue crack growth rate at 10 Hz, R = 0.05 for plate in H 1050 Condition.

3.532 [Figure] Room temperature fatigue crack growth rate at R = 0.67, trapezoidal load wave form (l-minute hold times), for plate in H 1050 Condition.

3.533 [Figure] Room temperature fatigue crack growth rate at 10 Hz, R = 0.05 for plate in H 1100 Condition.

3.534 [Figure] Room temperature fatigue crack growth rate at R = 0.05, trapezoidal load wave form (l-minute hold times), for plate in H 1100 Condition.

3.535 [Figure] Room temperature fatigue crack growth rate in 3.5-percent NaCl solution at R = 0.05, trapezoidal load wave form (l-minute hold times), for plate in H 1100 Condition.

3.536 [Figure] Room temperature fatigue crack growth rate at R = 0.67, trapezoidal load wave form (l-minute hold times), for plate in H 1100 Condition.

3.537 [Figure] Room temperature fatigue crack growth rate in 3.5-percent NaCl solution at R = 0.67, trapezoidal load wave form (l-minute hold times), for plate in H 1100 Condition.

3.538 [Figure] Effects of load ratio (R) and environment (air versus salt water) on room temperature fatigue crack growth rate for plate in H 1100 Condition.

3.539 [Figure] Effects of load wave form (sinusoidal versus trapezoidal), load ratio (R), and heat treated condition (H) on room temperature fatigue crack growth rate for plate.

3.5310 [Figure] Fatigue crack growth rate in air and 3.5 percent aqueous NaCl solution for the H 1025 and H 1100 Conditions.

3.6 Elastic Properties

3.61 Poisson's Ratio, 0.272 in all hardened conditions (27).

3.62 Modulus of elasticity.

3.621 [Table] Elastic moduli in tension and in torsion.

3.622 [Figure] Effect of temperature on modulus of elasticity.

3.623 [Figure] Effect of temperature on modulus of elasticity in compression of bar in H 1025 Condition.

3.624 [Figure] Effect of temperature on modulus of elasticity in compression of bar in H 1150 Condition.

3.63 Modulus of rigidity.

3.64 Tangent modulus.

3.65 Secant modulus.

## 4 FABRICATION

### 4.1 Forming

4.11 Forging. Elimination of delta ferrite gives this alloy improved forging properties over 17-4PH in critical upset forgings and hot flattening operations (1, 2, 4). Materials for forging should be ordered "overaged for forging," a condition which also allows cold sawing of large sections without cracking (1).

Forging blanks less than 3/4-inch diameter or thickness should be heated uniformly to 2150 to 2200 F and held at temperature at least 15 minutes before forging. For sections over 3/4 inch, material should be heated 1/2 hour per inch of thickness at 2150 to 2200 F and held one hour at temperature prior to forging. Heating above 2200 F may cause undesirable grain coarsening.

Temperature during forging should not be allowed to drop below 1850 F (1).

After forging, material should be cooled below 90 F to assure complete transformation to martensite. For better toughness in hardened condition, forged parts must first be treated to Condition A (1).

4.111 [Figure] Influence of final forge temperature on tensile properties and plane strain fracture toughness.

4.12 Cold-forming. Forming should be limited to mild operations for Condition A. Fabrication is greatly improved by heat treating (27). If severe cold forming is required, use Conditions H 1150 and H 1150-M (1).

4.13 Cold-heading. Wire for cold heading should be ordered overaged, copper coated and cold drawn.

4.14 [Table] Minimum room temperature bend radii.



4.15 Primary and secondary fabrication methods, including equipment and tooling, are discussed in detail in Reference 50. Primary fabrication includes rolling, extruding, forging, and drawing of tube, rod, and wire. Secondary fabrication produces finished or semi-finished parts from sheet, bar, or tube using additional metal-forming operations. Secondary forming processes include brake bending, deep drawing, spinning and shear forming, drop hammer, trapped rubber, stretch, roll forming, dimpling, joggling, and sizing.

### 4.2 Machining and Grinding

4.21 The alloy can be machined in any heat treated condition. Parts machined in Condition A may be subsequently hardened with no harmful scaling or distortion. Design allowances can be made for the predictable contraction on hardening (1). Machining rates for the alloy in Condition A are similar to those for Type 302 or Type 304 (1). The relative machinability of Condition H 1150-M is comparable to Type 303 (4). Condition H 900 material should be machined at 60 percent of the rate used for Condition A.

### 4.3 Joining

4.31 Welding procedures are similar to those for austenitic stainless steel, even though the composition and structure of this alloy more closely resemble those of a martensitic type. Any arc or resistance welding process for regular grades of stainless are applicable (1, 2). The usual weld filler employed is AWS A5.9 Classification ER 630. Resolution annealing is unnecessary (7).

Autogenous welding (no filler) methods such as LW and EBW should be used with caution since the lack of ferrite forming potential can lead to hot cracking if stresses are sufficiently high. Autogenous  $ CO_{2} $ laser beam welds between 15-5PH and HP 9420 exhibited hot-cracking, attributed to the formation of a NbC-austenite eutectic constituent (34).

Although the alloy can be welded in any condition, the overaged conditions are preferred for highly constrained joints. If welded in Condition A, or in the condition of use, or in a lower temperature aged condition than that intended for component use, then a simple post-weld aging at the desired H Condition will impart weld properties comparable to those of the base metal, but possibly with somewhat less ductility and toughness. If the material is overaged (e.g. H 1150) for welding and a high final strength is desired (e.g. H 900 Condition), then subsequent to welding, the component must be re-solution treated prior to aging. Otherwise,

as-welded strength will be similar to that of the H 1150 condition.

The alloy’s low carbon content restricts the hardness of rapidly cooled material and avoids the formation of cracks in the weld metal and heat-affected zone. This eliminates the need for preheating (1, 2). While the alloy shows no susceptibility to spontaneous underbead cracking from weld hardening, it does not possess the high ductility and toughness of austenitic Cr-Ni steels. Therefore it should not be subjected to high levels of biaxial or triaxial stress from severely restrained weldments or exposed to notched conditions (1).

With W-17-4PH electrodes and welding rods [specifications AMS 5827D (22) and AMS 5825EA (20) respectively], or 15-5PH welding wire [specification AMS 5826B (21)], mechanical properties of the weld are equivalent to those of the base metal. Likewise, where weld deposits need to have the strength of the base metal, an E308 stainless steel electrode may be used (2). For selected applications, the use of ER308L filler metal for the first and second passes and a 17-4PH or PH13-8Mo filler for subsequent passes has proven successful. Types 309 or 309-Cb electrodes are recommended for joining 15-5PH with dissimilar metals.

State-of-the-art welding of precipitation-hardening stainless steels is reviewed in Reference 30. Welding preparation, specific welding processes, and joint quality are exhaustively discussed. A systematic study of weld filler metal compositions, with the goal of developing a weld chemistry for the 15-5PH/17-4PH alloy system joint that would exhibit comparable properties regardless of whether it was solution treated and aged or aged only after welding, is described in Reference 43. General guidelines for weld wire composition are presented, but no specific composition is recommended.

4.32 Weld electrode and wire compositions, see Table 1.45

### 4.4 Surface Treating

4.41 Air is a satisfactory furnace atmosphere for heat treating this alloy. Fuel-fired furnaces, where combustion products might contaminate the workpiece surfaces, should be avoided (7).

4.42 Hardening treatments produce only a light heat tint on surfaces. It is easily removed by pickling 3 to 5 minutes in 10 percent nitric-2 percent hydrofluoric acid (by volume) at 110 to 140 F. This treatment also passivates or cleans the surfaces for maximum corrosion resistance. Where pickling is undesirable, heat tint may be removed by electropolishing (1, 2, 7).

4.43 A two-step procedure will remove scale formed by forging or solution treating. First, the part is immersed in caustic permanganate at 160 to 180 F for one hour. After a water rinse, it is pickled in the  $ HNO_{3} $-HF solution used for removing tint. A hot water rinse, high pressure water or a brush scrubbing completes descaling.



4.44 Nitriding. There are three methods for nitrogen penetration into the alloy, corresponding to three energy levels of implantation:

(1) low energy liquid and gas nitriding;

(2) medium energy ion nitriding;

(3) high energy ion implantation.

The first method is widely used; the second and third are newer and therefore less widely used.

The results of a study (47) of nitriding parameters on “white” and “diffusion” layers are presented in Figures 4.441 through 4.445. Nitriding temperature, time, gas pressure and flow rate were systematically varied. Composition of the gas mixture [40 vol-% N₂, 40 vol-% Ar, and 20 vol-% H₂] and the distance between cathode and anode were held constant. The study concluded the optimum conditions for ion nitriding aged 15-5PH to be one hour at 840 F at gas pressure of 8 torr and flow rate of 2.93 in³/min. Under these conditions a “diffusion” layer free of a “white” layer is produced. It is possible to select other parameters to produce a thicker “diffusion” layer, while the thickness of the “white” layer remains below specified limits (47).

4.441 [Figure] Effect of nitriding treatment time on “white” layer thickness.

4.442 [Figure] Effect of nitriding treatment time and temperature on “diffusion” layer thickness.

4.443 [Figure] Effect of nitriding reactor pressure on “white” and “diffusion” layer thicknesses.

4.444 [Figure] Effect of nitriding treatment temperature on thicknesses of "white" and "diffusion" layers.

4.445 [Figure] Effect of nitriding gas flow rate on “white” and “diffusion” layer thicknesses.

4.446 A nitrided surface adds resistance to galling and wear. The gas-phase method of nitriding produces case hardnesses of approximately  $ R_{c} $ 67 to a depth of 0.004 to 0.006 inch. It employs a temperature of about 1050 F and produces a tough core with a hardness of about  $ R_{c} $ 36. Nitriding slightly decreases the corrosion resistance of this alloy as it does with any stainless steel (2).

4.447 Nitriding by the proprietary Malcomizing process raises the smooth fatigue endurance limit for the H 1100 Condition in reversed bending by 15 percent.

<div style="text-align: center;"><img src="imgs/img_in_image_box_1041_1462_1153_1532.jpg" alt="Image" width="9%" /></div>


4.448 [Figure] Effect of nitriding (proprietary Malcomizing) on smooth and mild notch rotating beam fatigue strength of bar in H 1100 Condition.

4.449 Ion nitriding (also called glow discharge or plasma nitriding), relatively new, has the advantages of short heat treatment time, low treatment temperature, minimal product distortion, cleanliness and low energy consumption. It is especially well suited to this alloy in that removal of oxide layer is unnecessary and the aging and nitriding treatments can be combined into a single-step operation. An additional advantage is that the thickness of the diffusion zone and the "white" layer and their microstructure and composition can be controlled by the nitriding treatment parameters: composition, pressure, and flow rate of the gas as well as the temperature, voltage, and current.

4.45 Friction and wear of 15-5PH are reduced substantially by ion implantation of Ti and C. Results (36) for polished samples implanted to fluences of  $ 5 \times 10^{14} $ Ti/mm² at 180, 150, 120 and 90 keV, in that order, and  $ 2 \times 10^{15} $ C/mm² at 30 keV are shown in Figures 4.451 and 4.452. Ti concentration based on previous work in Fe were estimated to range from approximately 20 atomic percent over a depth of 2 μ-in., to approximately 10 atomic percent at 3 μ-in., and to zero at approximately 6 μ-in. C concentration profiles were estimated to be nearly identical to Ti concentration profiles.

The friction coefficient (Figure 4.451) is reduced about 50 percent by ion implantation for all loads studied, seemingly independent of pin material, and due to the production of an amorphous surface layer by the implanted ions (37). For all tests in Figure 4.451, the coefficient of friction initiated at a value between 0.2 to 0.7 gradually increased 20 to 100 percent over 100 to 250 cycles, and then remained essentially constant over the balance of 1000 cycles. Only the final coefficient of friction after 1000 cycles is shown in Figure 4.451.

Maximum wear depth results after 1000 cycles of unlubricated wear are shown in Figure 4.452. Wear increased with load at rates somewhat independent of pin material. At the lowest loads, the mean maximum wear depth (MWD) was decreased by ion implantation to 5 percent of the value of the unimplanted samples. For the 440C pins, this beneficial reduction in wear completely disappeared at loads >30 g, whereas for the 304 pins a reduced wear depth corresponding to 66 percent of the unimplanted value persisted to the highest load studied (50 g).



Wear scar diameter on the harder 440C pins was less than 0.001 in for both ion implanted and unimplanted plates at all Hertzian stress levels. Wear scar diameters on the softer 304 pins varied with stress and plate condition (See Table 4.453), and were significantly less when mating was with an ion implanted plate. The 304 pins were shortened by wear a maximum of 0.001-in when mated with unimplanted plates and by a maximum of 0.0002-in when mated with implanted plates.

Wear tracks topography was characterized by fine parallel grooves at low Hertzian stress levels, changing to galling and debris generation which increased with increasing stress at the higher stress levels. The change in wear track topography occurred at the stress level where reduction in wear due to implantation disappeared.

Implanted plates had no titanium in the wear tracks after 1000 cycles at stresses >146 ksi, but significant amounts remained at lesser stresses. Wear scars on the pins evidenced transfer films containing titanium, in larger amounts for the 304 pins than for the 440C pins.

The above study was repeated (38) using N⁺ ion implantation as the variable affecting dry friction and wear behavior. Polished samples were implanted to fluences of 4.0x10¹⁷ N⁺/cm² at 50keV. Peak concentration was 45 atomic percent at a depth of 2.8 μ-in. dropping to about 10 atomic percent at 4.7 μ-in. The implanted alloy exhibited reduced wear at low Hertzian stresses but no significant reduction in the friction coefficient (Figures 4.455 and 4.454, respectively). At the lowest normal load studied (12.3g = 123 ksi Hertzian stress), the average maximum wear depth of the N⁺ implanted alloy (about 0.04 μ-in.) was only about 10 percent of the unimplanted value; but at normal loads of 50g (236 ksi) or above, the benefit of implantation disappears (see Figure 4.455). With the exception of 304 pin wear, implantation with Ti and C ions reduced friction and wear twice as effectively as N⁺ ion implantation (see Figure 4.456).

4.451 [Figure] Influence of titanium and carbon ion implantation on unlubricated friction coefficient after 1000 pin-on-disc revolutions.

4.452 [Figure] Influence of titanium and carbon ion implantation on unlubricated wear depth after 1000 pin-on-disc revolutions.

4.453 [Table] 304 stainless steel pin wear in pinon-disc tests of Ti and C ion implanted plates and of unimplanted plates.

4.454 [Figure] Influence of N $ ^{+} $ implantation on unlubricated friction coefficient after 1000 pin-ondisc revolutions.

4.455 [Figure] Influence of N $ ^{+} $ implantation on unlubricated friction after 1000 pin-on-disc revolutions.

4.456 [Figure] Influence of ion implantation (Ti and C or N⁺) on unlubricated friction coefficient and mean maximum wear depth at 173 ksi Hertzian stress, expressed as ratios of unimplanted to implanted values.

4.46 One of the chief drawbacks of PH stainless steels is their susceptibility to hydrogen embrittlement. General sensitivity to hydrogen embrittlement is demonstrated in Figure 4.461, where the ductility of electrochemically charged and uncharged tension specimens is compared over a broad range of tensile strength for a typical PH stainless steel. Ductility loss for 15-5PH alloy in two aged conditions, cathodically charged by immersion in a 10 percent  $ H_{2}SO_{4} $ solution containing 10 mg/l of  $ AS_{2}O_{3} $ as a poison, at a current density of 90 A/m $ ^{2} $ for times ranging from 0.5 to 24 hours, is shown in Figure 4.462 for time up to 8 hours. Yield strengths of charged and uncharged specimens were nearly the same. The higher strength H 1025 Condition shows a significantly greater susceptibility to hydrogen embrittlement than does the H 1050 treatment. Only 8 hours of charging time is required for complete loss of ductility compared to 16 hours for the H 1050 Condition (not shown). The hydrogen embrittlement appears somewhat reversible. One specimen in the H 1050 Condition was charged for 8 hours and then allowed to stand at ambient room temperature for 63 hours. The subsequent tensile test showed that the ductility recovered to a significant extent, being 36 percent RA compared to 4 percent for an 8-hour charge.

Via strong binding energy to the alloy, certain additives (inhibitors) to liquid or gaseous media can occupy atom sites on the alloy's surfaces, thus preventing a metal-hydrogen bond and thereby inhibiting the entry of hydrogen. These inhibiting films imposed on the surface offer protection through alteration of surface adsorption characteristics, as described in Reference 33.

In a review of the literature (33), borax nitrite is claimed to be the most effective amongst a large number of candidate inhibitors, including phosphates, chromates, nitrates, amines, and alcohols. The effectiveness of the borax-nitrite inhibitor system was observed in both sustained-load and cyclic-load experiments.

Metallic and non-metallic thin surface films prevent (or at least reduce) hydrogen entry if the film has a lesser binding energy for hydrogen than for the alloy, and a low hydrogen solubility and/or diffusivity. “Thin” in the context used here means coatings from a monolayer of atoms to something on the order of  $ 10^{-6} $ micrometers ( $ 4 \times 10^{-5} $  $ \mu $-in) in thickness; not paint, spray, or clad coatings and the like where entry of hydrogen is prevented essentially by mechanical screening barriers. “Thin” films retard hydrogen entry either through a surface adsorption effect or by possessing a low diffusivity and/or a low solubility for hydrogen. The literature review cited above (33) offers several candidate metallic and nonmetallic surface coatings. Tungsten has the lowest hydrogen permeability of the metals studied, while  $ TiO_{2} $ and  $ Al_{2}O_{3} $ nonmetallic coatings are protective in thin layers of the order of 2  $ \mu $-in.  $ TiO_{2} $ film protection is demonstrated in Figure 4.463. Reduction in area is plotted against coating thickness for specimens hydrogen charged for four hours. The reduction in area for uncoated and uncharged specimens averaged 69 percent. That for 2  $ \mu $-in thick coated specimens was approximately 60 percent; that for 20  $ \mu $-in thick casting about 67 percent. Both casting thicknesses were effective in preventing hydrogen embrittlement.



The influence of hydrogen charging time on ductility for 20  $ \mu $-in thick TiO $ _{2} $ coated specimens is shown in Figure 4.464. There is some loss in ductility for 40-hour charged specimens, but those specimens are still considerably more ductile than 4-hour charged uncoated specimens (for which the reduction in area is about 15 percent; see Figure 4.463). The literature (33) suggests that non-metallic films appear to be superior to metallic thin films for preventing hydrogen entry and subsequent embrittlement.

For stainless steels it is possible to thermally grow adherent oxide films of hundreds of nanometers thickness at temperatures in the vicinity of 1800 F. These films offer extensive protection and appear to be abrasion proof.

4.461 [Figure] Effect of strength on ductility loss for typical PH steel specimens hydrogen charged at  $ 90\,A/m^{2} $ and tensile tested at room temperature.

4.462 [Figure] Effect of hydrogen charging on ductility of rod in H 1025 and H 1050 Conditions.

4.463 [Figure] Effect of TiO₂ film thickness on ductility of specimens hydrogen charged four hours at 9OA/m² and tensile tested at room temperature.

4.464 [Figure] Effect of hydrogen charging time on ductility of  $ TiO_{2} $ coated (20 m-in. thick) specimens (H 1025 Condition) tensile tested at room temperature after charging.
