Repository: jiushiaaa/PaperExtraction

# 高熵合金论文结构化抽取 Pipeline

从高熵合金（HEA）领域学术 PDF 中抽取「成分–工艺–性能」结构化数据，输出 JSONL，供下游机器学习或知识库使用。

基于 [LangExtract](https://github.com/google/langextract) ，默认按 **OpenAI 兼容接口** 工作：你可以在 `.env` 中自定义 `API Key / Base URL / Model / 请求参数`（如 `temperature`、`enable_thinking`）。同时保留 Gemini 入口，支持文本清洗、分块抽取、单块超时与解析失败重试，并在 Python 层做去噪过滤（仅保留本文研究材料）。

---

## 功能概览

| 功能 | 说明 |
|------|------|
| **开放模型接入** | 支持任意 OpenAI 兼容 API（可直传 model_id）；Gemini 单独保留 |
| **文本清洗** | 去除出版商声明；在正文后 30% 内截断致谢 / 利益冲突 / 参考文献，节省 Token |
| **分块抽取** | 按字符数分块 + 重叠，单块失败可切半重试；单块超时（默认 240s）跳过，不拖死整程 |
| **结构化输出** | 扁平 Extraction → 按 `material_id` 聚合为 MaterialEntity → 转目标 JSON 模板（`Composition_Info` / `Process_Info` / `Properties_Info`）写入 JSONL |
| **去噪过滤** | 在 Schema 中增加 `role ∈ {Target, Reference, Other}`，仅保留 `role == 'Target'` 的材料记录（本文作者亲自制备和研究的材料），自动跳过 316L、Ti64 等对比/引用材料。 |

---

## 项目结构

```
AM/
├── main.py              # 入口：argparse、分块、lx.extract、聚合、写 JSONL（含 role 过滤）
├── config_manager.py    # 模型工厂：环境变量驱动（OpenAI 兼容 + Gemini）
├── openai_compatible_provider.py  # 本地 OpenAI provider 扩展（支持 extra_body 等）
├── pdf_utils.py         # PDF 提文本、clean_and_truncate_text、chunk_text
├── schemas.py           # Pydantic 模型（Element / Property / Processing / MaterialEntity）
│                        # + build_prompt_description、group_extractions_to_entities、entity_to_target_json / material_entity_to_target_json
├── .env                 # 本地 API Key
├── AMpdf/               # 待处理 PDF，程序扫描该目录下 *.pdf
├── output/              # 输出 he_data_{model}.jsonl
├── requirements.txt     # 依赖
└── README.md            # 本文件
```

可选：仓库内可含 `langextract-main/` 作为 LangExtract 子模块或本地参考，运行时不依赖该目录。

---

## 环境要求

- **Python** ≥ 3.10
- 建议使用虚拟环境：`python -m venv .venv` 后激活再安装依赖

---

## 安装

```bash
git clone https://github.com/jiushiaaa/langextract-AM.git
cd AM
pip install -r requirements.txt
```

---

## 配置

在项目根目录创建 `.env` 文件：

```env

# OpenAI 兼容接口（推荐；支持 python-dotenv 的 export 写法）
export LLM_API_KEY="bce-v3/xxx"
export LLM_BASE_URL="https://qianfan.bj.baidubce.com/v2"
export LLM_MODEL="ep_3nr55ube9_ernie"

# 常用生成参数
export LLM_TEMPERATURE="0.1"
export LLM_MAX_OUTPUT_TOKENS="8192"

# 显式关闭深度思考（会注入 extra_body.enable_thinking=false）
export LLM_ENABLE_THINKING="false"

# 思考预算（仅在 enable_thinking=true 时有意义，范围 100~60000）

# export LLM_THINKING_BUDGET="800"

# 额外请求体（可选；JSON 对象）

# export LLM_EXTRA_BODY='{"enable_thinking": false, "foo": "bar"}'

# 高级透传（可选；直接合并到 provider_kwargs）

# export LLM_OPENAI_KWARGS='{"top_p":0.9,"response_format":{"type":"json_object"}}'

# 部分 OpenAI 兼容网关不支持 response_format，可关闭强制 JSON 模式（可选）

# export LLM_DISABLE_RESPONSE_FORMAT="true"

# 调试原始输出（可选）

# export LLM_DEBUG_RAW="true"

# 单块超时秒数（可选，默认 240）

# export CHUNK_TIMEOUT_SECONDS="300"

# 请求重试（可选，默认重试 2 次，指数退避）

# export LLM_MAX_RETRIES="2"

# export LLM_RETRY_BACKOFF_SECONDS="1.5"

# 实体落地校验（默认 true：实体名/化学式需能在原文命中，减少幻觉）

# export STRICT_ENTITY_GROUNDING="true"

# Gemini（仅在 --model gemini 时）

# export GOOGLE_API_KEY="你的Gemini密钥"
```

说明：
- 默认 `python main.py` 会走 `--model env`，因此需要先配置 `LLM_MODEL`。
- OpenAI 兼容模式下必须配置：`LLM_API_KEY`、`LLM_BASE_URL`、`LLM_MODEL`。
- 可通过 `LLM_EXTRA_BODY` 传任何网关私有字段；`LLM_ENABLE_THINKING=false` 会自动写入 `extra_body.enable_thinking=false`。
- ERNIE 5.0 思考模型建议：`LLM_ENABLE_THINKING=true/false` + `LLM_THINKING_BUDGET`（100~60000）。

---

## 使用方法

```bash

# 默认：env（读取 LLM_MODEL）
python main.py

# 使用 Gemini
python main.py --model gemini

# 显式走 env（读取 .env 的 LLM_MODEL）
python main.py --model env

# 或直接传任意 OpenAI 兼容 model_id
python main.py --model ep_3nr55ube9_ernie

# 限制篇数、分块大小、并发（workers>1 会并发调用）
python main.py --model ep_3nr55ube9_ernie --max 2 --chunk 12000
```

### ERNIE 5.0 思考参数示例

```env
export LLM_MODEL="ernie-5.0-thinking-preview"

# 关闭思考（推荐抽取任务）
export LLM_ENABLE_THINKING="false"

# 开启思考 + 限制思考 token

# export LLM_ENABLE_THINKING="true"

# export LLM_THINKING_BUDGET="800"
```

### 参数说明

| 参数 | 默认 | 说明 |
|------|------|------|
| `--model` | `env` | 取值：`gemini` / `env` / 任意 OpenAI 兼容 `model_id` |
| `--max` | 0 | 最多处理 PDF 数量，0 表示全部 |
| `--chunk` | 6000 | 分块大小（字符），单块失败会切半重试 |
| `--workers` | 1 | 分块并发数，1 为串行（便于排查卡住） |

---

## 输出

- 路径：`output/he_data_{model}.jsonl`
- 格式：每行一条 JSON，核心结构为：
  - `Composition_Info`：成分信息（`Mat_ID`、`Alloy_Name_Raw`、`Formula_Normalized`、`Composition_JSON` 等）；
  - `Process_Info`：工艺与微观组织信息（`Process_Category`、`Process_Text_For_AI`、`Key_Params_JSON`、`Microstructure_Text_For_AI` 等）；
  - `Properties_Info`：力学性能列表（每条含 `Test_ID`、`Test_Temperature_K`、`Property_Type`、`Property_Value`、`Property_Unit`）。
- 其中 `Composition_JSON` 与 `Key_Params_JSON` 为 **字符串格式的 JSON**（由 `json.dumps(..., ensure_ascii=False)` 生成），满足甲方对“转义 JSON 字符串”的要求。
- 顶层还包含 `_source_pdf`（溯源 PDF 文件名）与 `role` 字段，方便后续再次筛选/统计。
- 每次运行会**覆盖**该模型对应的 JSONL 文件；多篇 PDF 时按篇追加写入（线程安全）。

---

## 常见问题与优化方向

1. **403 访问过于频繁**  
   星河社区 API 限流：保持 `--workers 1` 或改为 2，并适当增大 `--chunk` 减少请求次数。

2. **某块一直卡在 “HTTP 200 OK” 之后**  
   已加单块超时（默认 240 秒），超时会自动跳过该块并继续下一块；可在 `main.py` 中调整 `CHUNK_TIMEOUT`。思考模型推理慢，建议保持 240 或更大。

3.

File: data/processed/2.25Cr-1Mo steels-S1207/txt_parse/2.25Cr-1Mo steels-S1207_final_output.md (part 1 of 5)
# STRUCTURAL ALOYS HANDBOOK

## CONTENTS


<table border=1 style='margin: auto; word-wrap: break-word;'><tr><td style='text-align: center; word-wrap: break-word;'>General</td><td style='text-align: center; word-wrap: break-word;'>1</td></tr><tr><td style='text-align: center; word-wrap: break-word;'>Corrosion</td><td style='text-align: center; word-wrap: break-word;'>1</td></tr><tr><td style='text-align: center; word-wrap: break-word;'>Heat Treatment</td><td style='text-align: center; word-wrap: break-word;'>1</td></tr><tr><td style='text-align: center; word-wrap: break-word;'>Heat Treatment</td><td style='text-align: center; word-wrap: break-word;'>3</td></tr><tr><td style='text-align: center; word-wrap: break-word;'>Specifications</td><td style='text-align: center; word-wrap: break-word;'>4</td></tr><tr><td style='text-align: center; word-wrap: break-word;'>Physical Properties</td><td style='text-align: center; word-wrap: break-word;'>6</td></tr><tr><td style='text-align: center; word-wrap: break-word;'>Mechanical Properties</td><td style='text-align: center; word-wrap: break-word;'>9</td></tr><tr><td style='text-align: center; word-wrap: break-word;'>Tensile</td><td style='text-align: center; word-wrap: break-word;'>10</td></tr><tr><td style='text-align: center; word-wrap: break-word;'>Stress - Strain</td><td style='text-align: center; word-wrap: break-word;'>13</td></tr><tr><td style='text-align: center; word-wrap: break-word;'>Constitutive Equations</td><td style='text-align: center; word-wrap: break-word;'>14</td></tr><tr><td style='text-align: center; word-wrap: break-word;'>Stress - Relaxation</td><td style='text-align: center; word-wrap: break-word;'>19</td></tr><tr><td style='text-align: center; word-wrap: break-word;'>Creep</td><td style='text-align: center; word-wrap: break-word;'>20</td></tr><tr><td style='text-align: center; word-wrap: break-word;'>Fatigue</td><td style='text-align: center; word-wrap: break-word;'>30</td></tr><tr><td style='text-align: center; word-wrap: break-word;'>Fatigue Crack Growth</td><td style='text-align: center; word-wrap: break-word;'>34</td></tr><tr><td style='text-align: center; word-wrap: break-word;'>Creep Crack Growth</td><td style='text-align: center; word-wrap: break-word;'>40</td></tr><tr><td style='text-align: center; word-wrap: break-word;'>Welds - Tensile</td><td style='text-align: center; word-wrap: break-word;'>42</td></tr><tr><td style='text-align: center; word-wrap: break-word;'>Welds - Creep</td><td style='text-align: center; word-wrap: break-word;'>44</td></tr><tr><td style='text-align: center; word-wrap: break-word;'>Impact</td><td style='text-align: center; word-wrap: break-word;'>47</td></tr><tr><td style='text-align: center; word-wrap: break-word;'>Fracture</td><td style='text-align: center; word-wrap: break-word;'>51</td></tr><tr><td style='text-align: center; word-wrap: break-word;'>Corrosion</td><td style='text-align: center; word-wrap: break-word;'>55</td></tr><tr><td style='text-align: center; word-wrap: break-word;'>Hydrogen Embrittlement</td><td style='text-align: center; word-wrap: break-word;'>57</td></tr><tr><td style='text-align: center; word-wrap: break-word;'>Oxidation</td><td style='text-align: center; word-wrap: break-word;'>64</td></tr><tr><td style='text-align: center; word-wrap: break-word;'>References</td><td style='text-align: center; word-wrap: break-word;'>65</td></tr></table>

#### GENERAL

2-1/4Cr-1Mo steel is a low-carbon, low-alloy ferritic steel that has excellent creep-resistance properties at temperatures up to 1100 F. The alloy is used extensively in the utility industry for the fabrication of parts for steam-generating boilers and pressure vessels where temperatures typically range between 900 and 1100 F. The material also is used in the petrochemical industry, where thermal reforming and hydrocracking processes are carried out at high pressures and temperatures.

2-1/4Cr-1Mo steel is used primarily in the annealed and normalized-and-tempered heat-treated conditions. In these conditions the material has very good long-term creep-rupture properties between 1000 and 1100 F. For service conditions requiring lower temperatures and higher short-term tensile strengths, the alloy is given a quench-and-tempered heat treatment.

- It has been called the strongest low-alloy steel for high-temperature service, and is second only to austenitic stainless steels in terms of allowable stresses at temperatures exceeding 1050 F.

- The alloy is significantly less expensive than stainless steels.

- It has good to moderate corrosion, hydrogen attack, and oxidation resistance.

## 2-1/4Cr-1Mo steel has a number of attractive properties:

• It has high microstructural stability.

- The alloy has good formability and weldability.

- It has high bainitic hardenability, resulting in fully bainitic microstructure over a broad range of cooling rates.

- It can be heat treated to provide a range of tensile strengths.

A disadvantage of 2-1/4Cr-1Mo steel is that it is prone to temper embrittlement when exposed in the temperature range 600 to 900 F, or when subjected to a slow cool from 1100 to 600 F. A traditional guarantee of notch toughness was quarterline Charpy V-notch toughness of 40 ft-lb at 50 F, but this is being replaced by 40 ft-lb at 20 F (1). An associated effect of temper embrittlement is that the resistance to hydrogen embrittlement is reduced if the material is temper embrittled (2). Because of these implications, attempts are made to control the J*-factor [equal to (%Mn + %Si) × (%P + %Sn) × 10⁴] to less than 200.



#### CORROSION

2-1/4Cr-1Mo steel has good resistance to water corrosion and low stress corrosion susceptibility to wetting steam conditions, provided that water chemistry is properly controlled (3). The material tends to form a fairly adherent oxide scale under high-temperature steam or water exposure, with an oxidation rate that is parabolic with time. 2-1/4Cr-1Mo steel is highly resistant to stress corrosion cracking (SCC) in a chloride environment (4), and is almost immune to SCC in a water environment contaminated with 5 percent NaOH (5). Liquid sodium tends to decarburize the surface of 2-1/4Cr-1Mo steels, leading to the possibility of strain ratcheting of the soft surface layer under cyclic thermal strains (5). At ultimate strength levels less than 100 ksi, 2-1/4Cr-1Mo steel is highly resistant to hydrogen-induced loss of fracture toughness (6). At elevated temperatures the material has good resistance to hydrogen attack, and has therefore been routinely used in hydroprocessing units for a number of years. Recently there have been concerns in the petrochemical industry regarding the rise in 50 percent shear-fracture transition temperature (FATT) arising from absorption of hydrogen after extended use in hydroprocessing environments (2). More attention is now being focused on the synergistic effects of temper embrittlement and hydrogen embrittlement, since the threshold stress intensity for crack growth in a hydrogen environment is found to decrease with increase in FATT (2).

#### HEAT TREATMENT

The transformation temperatures for 2-1/4Cr-1Mo steel are:


<table border=1 style='margin: auto; word-wrap: break-word;'><tr><td style='text-align: center; word-wrap: break-word;'>$ Ac_{1} $</td><td style='text-align: center; word-wrap: break-word;'>1480 F</td></tr><tr><td style='text-align: center; word-wrap: break-word;'>$ Ac_{3} $</td><td style='text-align: center; word-wrap: break-word;'>1600 F</td></tr><tr><td style='text-align: center; word-wrap: break-word;'>$ Ar_{1} $</td><td style='text-align: center; word-wrap: break-word;'>1330 F</td></tr><tr><td style='text-align: center; word-wrap: break-word;'>$ Ar_{3} $</td><td style='text-align: center; word-wrap: break-word;'>1510 F</td></tr></table>

From the isothermal transformation diagram and the continuous-cooling transformation diagrams, it can be seen that there is a wide range of cooling rates over which the resulting microstructure will be bainitic.

The material is used in the annealed, normalized-and-tempered, and quenched-and-tempered conditions. Typical heat treatments are:

Annealed: Austenitize in the range 1600 to 1700 F (typically 1700 F) followed by furnace cooling. A 2-hour hold at 1300 F is sometimes used (isothermal annealing).

Normalized-and-tempered: Austenitize at 1675 to 1725 F, cool in air, temper at 1075 to 1420 F. Instead of air cooling, accelerated liquid spray cooling is sometimes used, particularly for sections in excess of 4-inch thickness.

## 2 $ \frac{1}{4} $ Cr-1 Mo STEELS

Quenched-and-tempered: Austenitize at 1725 to 1800 F, quench in oil, temper at 1050 to 1250 F.

Typical holding periods at the desired temperatures are 1 hour per inch of section thickness.

The microstructure of the annealed steel is predominantly ferrite with dispersed carbides and pearlite and possibly bainite. Molybdenum carbides, mainly of the type M2C, are responsible for imparting good creep-rupture properties to all of the heat-treated conditions. Normalized-and-tempered 2-1/4Cr-1Mo steel contains a mixture of tempered bainite and proeutectoid ferrite. Quenching has the potential to produce martensite, although in thick sections slower cooling rates lead to bainite microstructures. With regard to high-temperature properties, tempered bainite results in higher creep strength than tempered martensite or ferrite-pearlite aggregates for temperatures up to 1050 F and rupture times to 100,000 hours. For higher temperatures and times the ferrite-pearlite structure is the strongest (7).



<div style="text-align: center;">AUSTENITIZED AT 1860 F FOR 45 MIN. ASTM GRAIN SIZE 5-6</div>


<div style="text-align: center;"><img src="imgs/img_in_chart_box_309_185_1008_722.jpg" alt="Image" width="57%" /></div>


<div style="text-align: center;">ISOTHERMAL TRANSFORMATION DIAGRAM FOR 2-1/4-Cr-1Mo STEEL (8)</div>


<div style="text-align: center;">AUSTENITIZED AT 1690 F FOR 10 MIN, ASTM GRAIN SIZE 5.5 (HEATING RATE 18 F/MIN)</div>


<div style="text-align: center;"><img src="imgs/img_in_chart_box_314_881_1002_1399.jpg" alt="Image" width="56%" /></div>


<div style="text-align: center;">CONTINUOUS-COOLING TRANSFORMATION DIAGRAM FOR 2-1/4Cr-1Mo STEEL (9)</div>


<div style="text-align: center;">COMPOSITION, HEAT TREATMENTS, AND USES (10–20)</div>



<table border=1 style='margin: auto; word-wrap: break-word;'><tr><td rowspan="2">Specifications/Grades/Classes</td><td rowspan="2">Heat Treatments(a)</td><td rowspan="2">Minimum Tempering Temperature, F</td><td colspan="7">Composition, weight percent (Maximum Unless a Range is Given)</td><td rowspan="2">Uses</td></tr><tr><td style='text-align: center; word-wrap: break-word;'>C</td><td style='text-align: center; word-wrap: break-word;'>Mn</td><td style='text-align: center; word-wrap: break-word;'>P</td><td style='text-align: center; word-wrap: break-word;'>S</td><td style='text-align: center; word-wrap: break-word;'>Si</td><td style='text-align: center; word-wrap: break-word;'>Cr</td><td style='text-align: center; word-wrap: break-word;'>Mo</td></tr><tr><td style='text-align: center; word-wrap: break-word;'>ASTM A217, Grade WC-9</td><td style='text-align: center; word-wrap: break-word;'>N+T</td><td style='text-align: center; word-wrap: break-word;'>1250</td><td style='text-align: center; word-wrap: break-word;'>0.18</td><td style='text-align: center; word-wrap: break-word;'>0.40-0.70</td><td style='text-align: center; word-wrap: break-word;'>0.04</td><td style='text-align: center; word-wrap: break-word;'>0.045</td><td style='text-align: center; word-wrap: break-word;'>0.60</td><td style='text-align: center; word-wrap: break-word;'>2.00-2.75</td><td style='text-align: center; word-wrap: break-word;'>0.90-1.20(b)</td><td style='text-align: center; word-wrap: break-word;'>Castings for valves, flanges, and fittings for elevated temperature service</td></tr><tr><td style='text-align: center; word-wrap: break-word;'>A335, Grade P22</td><td style='text-align: center; word-wrap: break-word;'>A, IA+T, N+T</td><td style='text-align: center; word-wrap: break-word;'>1250</td><td style='text-align: center; word-wrap: break-word;'>0.15</td><td style='text-align: center; word-wrap: break-word;'>0.30-0.60</td><td style='text-align: center; word-wrap: break-word;'>0.025</td><td style='text-align: center; word-wrap: break-word;'>0.025</td><td style='text-align: center; word-wrap: break-word;'>0.50</td><td style='text-align: center; word-wrap: break-word;'>1.90-2.60</td><td style='text-align: center; word-wrap: break-word;'>0.87-1.13</td><td style='text-align: center; word-wrap: break-word;'>Seamless pipes for high temperature service</td></tr><tr><td style='text-align: center; word-wrap: break-word;'>A356, Grade 9</td><td style='text-align: center; word-wrap: break-word;'>N+T</td><td style='text-align: center; word-wrap: break-word;'>1100</td><td style='text-align: center; word-wrap: break-word;'>0.20</td><td style='text-align: center; word-wrap: break-word;'>0.50-0.90</td><td style='text-align: center; word-wrap: break-word;'>0.035</td><td style='text-align: center; word-wrap: break-word;'>0.030</td><td style='text-align: center; word-wrap: break-word;'>(d)</td><td style='text-align: center; word-wrap: break-word;'>1.00-1.50</td><td style='text-align: center; word-wrap: break-word;'>0.90-1.20</td><td style='text-align: center; word-wrap: break-word;'>Heavy-walled castings</td></tr><tr><td style='text-align: center; word-wrap: break-word;'>A387, Grade 22, Classes 1 &amp; 2</td><td style='text-align: center; word-wrap: break-word;'>A, N+T</td><td style='text-align: center; word-wrap: break-word;'>1250</td><td style='text-align: center; word-wrap: break-word;'>0.15</td><td style='text-align: center; word-wrap: break-word;'>0.30-0.60</td><td style='text-align: center; word-wrap: break-word;'>0.035</td><td style='text-align: center; word-wrap: break-word;'>0.035</td><td style='text-align: center; word-wrap: break-word;'>0.50</td><td style='text-align: center; word-wrap: break-word;'>2.00-2.50</td><td style='text-align: center; word-wrap: break-word;'>0.90-1.10</td><td style='text-align: center; word-wrap: break-word;'>Plates for boilers and pressure vessels for elevated temperature service</td></tr><tr><td style='text-align: center; word-wrap: break-word;'>A542, Classes 1, 2, 3, &amp; 4</td><td style='text-align: center; word-wrap: break-word;'>Q+T</td><td style='text-align: center; word-wrap: break-word;'>1050</td><td style='text-align: center; word-wrap: break-word;'>0.15</td><td style='text-align: center; word-wrap: break-word;'>0.30-0.60</td><td style='text-align: center; word-wrap: break-word;'>0.025</td><td style='text-align: center; word-wrap: break-word;'>0.025</td><td style='text-align: center; word-wrap: break-word;'>0.50</td><td style='text-align: center; word-wrap: break-word;'>2.00-2.50</td><td style='text-align: center; word-wrap: break-word;'>0.90-1.10</td><td style='text-align: center; word-wrap: break-word;'>Fabrication of welded pressure vessels and other pressure equipment</td></tr><tr><td style='text-align: center; word-wrap: break-word;'>ASME SA182, Grades F22 &amp; F22a</td><td style='text-align: center; word-wrap: break-word;'>N+T</td><td style='text-align: center; word-wrap: break-word;'>1250</td><td style='text-align: center; word-wrap: break-word;'>0.15</td><td style='text-align: center; word-wrap: break-word;'>0.30-0.60</td><td style='text-align: center; word-wrap: break-word;'>0.040</td><td style='text-align: center; word-wrap: break-word;'>0.040</td><td style='text-align: center; word-wrap: break-word;'>0.50</td><td style='text-align: center; word-wrap: break-word;'>2.00-2.50</td><td style='text-align: center; word-wrap: break-word;'>0.87-1.13</td><td style='text-align: center; word-wrap: break-word;'>Pipe fittings, flanges, and valves</td></tr><tr><td style='text-align: center; word-wrap: break-word;'>SA199, Grade T22</td><td style='text-align: center; word-wrap: break-word;'>-</td><td style='text-align: center; word-wrap: break-word;'>1250</td><td style='text-align: center; word-wrap: break-word;'>0.15</td><td style='text-align: center; word-wrap: break-word;'>0.30-0.60</td><td style='text-align: center; word-wrap: break-word;'>0.030</td><td style='text-align: center; word-wrap: break-word;'>0.030</td><td style='text-align: center; word-wrap: break-word;'>0.50</td><td style='text-align: center; word-wrap: break-word;'>1.90-2.60</td><td style='text-align: center; word-wrap: break-word;'>0.87-1.13</td><td style='text-align: center; word-wrap: break-word;'>Cold drawn seamless tube for heat exchangers and condensers</td></tr><tr><td style='text-align: center; word-wrap: break-word;'>SA213, Grade T22</td><td style='text-align: center; word-wrap: break-word;'>A, IA, N+T</td><td style='text-align: center; word-wrap: break-word;'>1250</td><td style='text-align: center; word-wrap: break-word;'>0.15</td><td style='text-align: center; word-wrap: break-word;'>0.30-0.60</td><td style='text-align: center; word-wrap: break-word;'>0.030</td><td style='text-align: center; word-wrap: break-word;'>0.030</td><td style='text-align: center; word-wrap: break-word;'>0.50</td><td style='text-align: center; word-wrap: break-word;'>1.90-2.60</td><td style='text-align: center; word-wrap: break-word;'>0.87-1.13</td><td style='text-align: center; word-wrap: break-word;'>Seamless tubes for boilers and superheaters</td></tr><tr><td style='text-align: center; word-wrap: break-word;'>SA217, Grade WC9</td><td style='text-align: center; word-wrap: break-word;'>N+T</td><td style='text-align: center; word-wrap: break-word;'>1250</td><td style='text-align: center; word-wrap: break-word;'>0.18</td><td style='text-align: center; word-wrap: break-word;'>0.40-0.70</td><td style='text-align: center; word-wrap: break-word;'>0.040</td><td style='text-align: center; word-wrap: break-word;'>0.045</td><td style='text-align: center; word-wrap: break-word;'>0.60</td><td style='text-align: center; word-wrap: break-word;'>2.00-2.75</td><td style='text-align: center; word-wrap: break-word;'>0.90-1.20(c)</td><td rowspan="2">Forgings for boilers and pressure vessels</td></tr><tr><td style='text-align: center; word-wrap: break-word;'>SA336, Grade 22, Class 1</td><td style='text-align: center; word-wrap: break-word;'>N+T, Q+T</td><td style='text-align: center; word-wrap: break-word;'>1100</td><td style='text-align: center; word-wrap: break-word;'>0.15</td><td style='text-align: center; word-wrap: break-word;'>0.30-0.60</td><td style='text-align: center; word-wrap: break-word;'>0.030</td><td style='text-align: center; word-wrap: break-word;'>0.030</td><td style='text-align: center; word-wrap: break-word;'>0.50</td><td style='text-align: center; word-wrap: break-word;'>2.00-2.50</td><td style='text-align: center; word-wrap: break-word;'>0.90-1.10</td></tr><tr><td style='text-align: center; word-wrap: break-word;'>SA336, Grade 22, Class 2</td><td style='text-align: center; word-wrap: break-word;'>N+T, Q+T</td><td style='text-align: center; word-wrap: break-word;'>1250</td><td style='text-align: center; word-wrap: break-word;'>0.15</td><td style='text-align: center; word-wrap: break-word;'>0.30-0.60</td><td style='text-align: center; word-wrap: break-word;'>0.030</td><td style='text-align: center; word-wrap: break-word;'>0.030</td><td style='text-align: center; word-wrap: break-word;'>0.50</td><td style='text-align: center; word-wrap: break-word;'>2.00-2.50</td><td style='text-align: center; word-wrap: break-word;'>0.90-1.10</td><td style='text-align: center; word-wrap: break-word;'>Forgings for boilers and pressure vessels</td></tr><tr><td style='text-align: center; word-wrap: break-word;'>SA542, Classes 1, 2, 3, &amp; 4</td><td style='text-align: center; word-wrap: break-word;'>Q+T</td><td style='text-align: center; word-wrap: break-word;'>1050</td><td style='text-align: center; word-wrap: break-word;'>0.15</td><td style='text-align: center; word-wrap: break-word;'>0.30-0.60</td><td style='text-align: center; word-wrap: break-word;'>0.035</td><td style='text-align: center; word-wrap: break-word;'>0.035</td><td style='text-align: center; word-wrap: break-word;'>0.50</td><td style='text-align: center; word-wrap: break-word;'>2.00-2.50</td><td style='text-align: center; word-wrap: break-word;'>0.90-1.10</td><td style='text-align: center; word-wrap: break-word;'>Fabrication of welded pressure vessels and other pressure equipment</td></tr></table>

(a) A = anneal, IA = isothermal anneal, N+T = normalize and temper, Q+T = quench and temper.

(b) Cu 0.50 max, Ni 0.50 max, V 0.10 max, total  $ (Cu + Ni + V) $ 1.00 max.

(c) Cu 0.50 max, Ni 0.50 max, W 0.10 max, total  $ (Cu + Ni + W) $ 1.00 max.

(d) 0.20 - 0.60.

<div style="text-align: center;">SPECIFICATION TENSILE PROPERTIES FOR 2-1/4Cr-1Mo STEELS (10–13,16,18,21)</div>



<table border=1 style='margin: auto; word-wrap: break-word;'><tr><td style='text-align: center; word-wrap: break-word;'>Specifications/Grades/Classes</td><td style='text-align: center; word-wrap: break-word;'>Ultimate Tensile Strength, ksi</td><td style='text-align: center; word-wrap: break-word;'>Tensile Yield Strength (Min), ksi</td><td style='text-align: center; word-wrap: break-word;'>Elongation (Min), in 2 In., percent</td><td style='text-align: center; word-wrap: break-word;'>Reduction in Area (Min), percent</td></tr><tr><td style='text-align: center; word-wrap: break-word;'>ASTM A217, Grade WC-9</td><td style='text-align: center; word-wrap: break-word;'>70-95</td><td style='text-align: center; word-wrap: break-word;'>40</td><td style='text-align: center; word-wrap: break-word;'>20</td><td style='text-align: center; word-wrap: break-word;'>35</td></tr><tr><td style='text-align: center; word-wrap: break-word;'>A335, Grade P22</td><td style='text-align: center; word-wrap: break-word;'>60(a)</td><td style='text-align: center; word-wrap: break-word;'>30</td><td style='text-align: center; word-wrap: break-word;'>30</td><td style='text-align: center; word-wrap: break-word;'>—</td></tr><tr><td style='text-align: center; word-wrap: break-word;'>A356, Grade 9</td><td style='text-align: center; word-wrap: break-word;'>85(a)</td><td style='text-align: center; word-wrap: break-word;'>55</td><td style='text-align: center; word-wrap: break-word;'>20</td><td style='text-align: center; word-wrap: break-word;'>35</td></tr><tr><td style='text-align: center; word-wrap: break-word;'>A387, Grade 22, Class 1</td><td style='text-align: center; word-wrap: break-word;'>60-85</td><td style='text-align: center; word-wrap: break-word;'>30</td><td style='text-align: center; word-wrap: break-word;'>18</td><td style='text-align: center; word-wrap: break-word;'>40</td></tr><tr><td style='text-align: center; word-wrap: break-word;'>A387, Grade 22, Class 2</td><td style='text-align: center; word-wrap: break-word;'>75-100</td><td style='text-align: center; word-wrap: break-word;'>45</td><td style='text-align: center; word-wrap: break-word;'>18</td><td style='text-align: center; word-wrap: break-word;'>40</td></tr><tr><td style='text-align: center; word-wrap: break-word;'>A542, Class 1</td><td style='text-align: center; word-wrap: break-word;'>105-125</td><td style='text-align: center; word-wrap: break-word;'>85</td><td style='text-align: center; word-wrap: break-word;'>14</td><td style='text-align: center; word-wrap: break-word;'>—</td></tr><tr><td style='text-align: center; word-wrap: break-word;'>A542, Class 2</td><td style='text-align: center; word-wrap: break-word;'>115-135</td><td style='text-align: center; word-wrap: break-word;'>100</td><td style='text-align: center; word-wrap: break-word;'>13</td><td style='text-align: center; word-wrap: break-word;'>—</td></tr><tr><td style='text-align: center; word-wrap: break-word;'>A542, Class 3</td><td style='text-align: center; word-wrap: break-word;'>95-115</td><td style='text-align: center; word-wrap: break-word;'>75</td><td style='text-align: center; word-wrap: break-word;'>20</td><td style='text-align: center; word-wrap: break-word;'>—</td></tr><tr><td style='text-align: center; word-wrap: break-word;'>A542, Class 4</td><td style='text-align: center; word-wrap: break-word;'>85-105</td><td style='text-align: center; word-wrap: break-word;'>60</td><td style='text-align: center; word-wrap: break-word;'>20</td><td style='text-align: center; word-wrap: break-word;'>—</td></tr><tr><td style='text-align: center; word-wrap: break-word;'>ASME SA182, Grade F22</td><td style='text-align: center; word-wrap: break-word;'>75(a)</td><td style='text-align: center; word-wrap: break-word;'>45</td><td style='text-align: center; word-wrap: break-word;'>20</td><td style='text-align: center; word-wrap: break-word;'>30</td></tr><tr><td style='text-align: center; word-wrap: break-word;'>SA182, Grade F22a</td><td style='text-align: center; word-wrap: break-word;'>60</td><td style='text-align: center; word-wrap: break-word;'>30</td><td style='text-align: center; word-wrap: break-word;'>20</td><td style='text-align: center; word-wrap: break-word;'>35</td></tr><tr><td style='text-align: center; word-wrap: break-word;'>SA199, Grade T22</td><td style='text-align: center; word-wrap: break-word;'>60</td><td style='text-align: center; word-wrap: break-word;'>25</td><td style='text-align: center; word-wrap: break-word;'>30</td><td style='text-align: center; word-wrap: break-word;'>—</td></tr><tr><td style='text-align: center; word-wrap: break-word;'>SA213, Grade T22</td><td style='text-align: center; word-wrap: break-word;'>60</td><td style='text-align: center; word-wrap: break-word;'>30</td><td style='text-align: center; word-wrap: break-word;'>30</td><td style='text-align: center; word-wrap: break-word;'>—</td></tr><tr><td style='text-align: center; word-wrap: break-word;'>SA217, Grade WC9</td><td style='text-align: center; word-wrap: break-word;'>70-95</td><td style='text-align: center; word-wrap: break-word;'>40</td><td style='text-align: center; word-wrap: break-word;'>20</td><td style='text-align: center; word-wrap: break-word;'>35</td></tr><tr><td style='text-align: center; word-wrap: break-word;'>SA336, Class F22</td><td style='text-align: center; word-wrap: break-word;'>75-100</td><td style='text-align: center; word-wrap: break-word;'>45</td><td style='text-align: center; word-wrap: break-word;'>19</td><td style='text-align: center; word-wrap: break-word;'>40</td></tr><tr><td style='text-align: center; word-wrap: break-word;'>SA336, Class F22a</td><td style='text-align: center; word-wrap: break-word;'>60-85</td><td style='text-align: center; word-wrap: break-word;'>30</td><td style='text-align: center; word-wrap: break-word;'>20</td><td style='text-align: center; word-wrap: break-word;'>45</td></tr><tr><td style='text-align: center; word-wrap: break-word;'>SA387, Grade 22, Class 1</td><td style='text-align: center; word-wrap: break-word;'>60-85</td><td style='text-align: center; word-wrap: break-word;'>30</td><td style='text-align: center; word-wrap: break-word;'>18</td><td style='text-align: center; word-wrap: break-word;'>40</td></tr><tr><td style='text-align: center; word-wrap: break-word;'>SA387, Grade 22, Class 2</td><td style='text-align: center; word-wrap: break-word;'>75-100</td><td style='text-align: center; word-wrap: break-word;'>45</td><td style='text-align: center; word-wrap: break-word;'>18</td><td style='text-align: center; word-wrap: break-word;'>40</td></tr><tr><td style='text-align: center; word-wrap: break-word;'>SA542, Class 1</td><td style='text-align: center; word-wrap: break-word;'>105-125</td><td style='text-align: center; word-wrap: break-word;'>85</td><td style='text-align: center; word-wrap: break-word;'>14</td><td style='text-align: center; word-wrap: break-word;'>—</td></tr><tr><td style='text-align: center; word-wrap: break-word;'>SA542, Class 2</td><td style='text-align: center; word-wrap: break-word;'>115-135</td><td style='text-align: center; word-wrap: break-word;'>100</td><td style='text-align: center; word-wrap: break-word;'>13</td><td style='text-align: center; word-wrap: break-word;'>—</td></tr><tr><td style='text-align: center; word-wrap: break-word;'>SA542, Class 3</td><td style='text-align: center; word-wrap: break-word;'>95-115</td><td style='text-align: center; word-wrap: break-word;'>75</td><td style='text-align: center; word-wrap: break-word;'>20</td><td style='text-align: center; word-wrap: break-word;'>—</td></tr><tr><td style='text-align: center; word-wrap: break-word;'>SA542, Class 4</td><td style='text-align: center; word-wrap: break-word;'>85-105</td><td style='text-align: center; word-wrap: break-word;'>60</td><td style='text-align: center; word-wrap: break-word;'>20</td><td style='text-align: center; word-wrap: break-word;'>—</td></tr></table>

(a) Minimum.

<div style="text-align: center;">COEFFICIENT OF LINEAR THERMAL EXPANSION OF 2-1/4Cr-1Mo STEELS (22,23)</div>



<table border=1 style='margin: auto; word-wrap: break-word;'><tr><td style='text-align: center; word-wrap: break-word;'>Temperature, F</td><td style='text-align: center; word-wrap: break-word;'>Instantaneous Expansion,  $ 10^{-6} $ in./in./F</td><td style='text-align: center; word-wrap: break-word;'>Mean Expansion From 70 F,  $ 10^{-6} $ in./in./F</td></tr><tr><td style='text-align: center; word-wrap: break-word;'>70</td><td style='text-align: center; word-wrap: break-word;'>6.45</td><td style='text-align: center; word-wrap: break-word;'>—</td></tr><tr><td style='text-align: center; word-wrap: break-word;'>100</td><td style='text-align: center; word-wrap: break-word;'>6.60</td><td style='text-align: center; word-wrap: break-word;'>6.50</td></tr><tr><td style='text-align: center; word-wrap: break-word;'>200</td><td style='text-align: center; word-wrap: break-word;'>6.90</td><td style='text-align: center; word-wrap: break-word;'>6.70</td></tr><tr><td style='text-align: center; word-wrap: break-word;'>300</td><td style='text-align: center; word-wrap: break-word;'>7.35</td><td style='text-align: center; word-wrap: break-word;'>6.90</td></tr><tr><td style='text-align: center; word-wrap: break-word;'>400</td><td style='text-align: center; word-wrap: break-word;'>7.65</td><td style='text-align: center; word-wrap: break-word;'>7.07</td></tr><tr><td style='text-align: center; word-wrap: break-word;'>500</td><td style='text-align: center; word-wrap: break-word;'>7.90</td><td style='text-align: center; word-wrap: break-word;'>7.23</td></tr><tr><td style='text-align: center; word-wrap: break-word;'>600</td><td style='text-align: center; word-wrap: break-word;'>8.10</td><td style='text-align: center; word-wrap: break-word;'>7.38</td></tr><tr><td style='text-align: center; word-wrap: break-word;'>700</td><td style='text-align: center; word-wrap: break-word;'>8.25</td><td style='text-align: center; word-wrap: break-word;'>7.50</td></tr><tr><td style='text-align: center; word-wrap: break-word;'>800</td><td style='text-align: center; word-wrap: break-word;'>8.40</td><td style='text-align: center; word-wrap: break-word;'>7.62</td></tr><tr><td style='text-align: center; word-wrap: break-word;'>900</td><td style='text-align: center; word-wrap: break-word;'>8.50</td><td style='text-align: center; word-wrap: break-word;'>7.72</td></tr><tr><td style='text-align: center; word-wrap: break-word;'>1000</td><td style='text-align: center; word-wrap: break-word;'>8.61</td><td style='text-align: center; word-wrap: break-word;'>7.83</td></tr><tr><td style='text-align: center; word-wrap: break-word;'>1100</td><td style='text-align: center; word-wrap: break-word;'>8.67</td><td style='text-align: center; word-wrap: break-word;'>7.89</td></tr><tr><td style='text-align: center; word-wrap: break-word;'>1200</td><td style='text-align: center; word-wrap: break-word;'>8.72</td><td style='text-align: center; word-wrap: break-word;'>7.94</td></tr></table>

<div style="text-align: center;">THERMAL CONDUCTIVITY OF 2-1/4Cr-1Mo STEEL (22)</div>



<table border=1 style='margin: auto; word-wrap: break-word;'><tr><td style='text-align: center; word-wrap: break-word;'>Temperature, F</td><td style='text-align: center; word-wrap: break-word;'>Thermal Conductivity, Btu ft/hr·ft $ ^{2} $ F</td></tr><tr><td style='text-align: center; word-wrap: break-word;'>70</td><td style='text-align: center; word-wrap: break-word;'>20.9</td></tr><tr><td style='text-align: center; word-wrap: break-word;'>100</td><td style='text-align: center; word-wrap: break-word;'>21.0</td></tr><tr><td style='text-align: center; word-wrap: break-word;'>200</td><td style='text-align: center; word-wrap: break-word;'>21.3</td></tr><tr><td style='text-align: center; word-wrap: break-word;'>300</td><td style='text-align: center; word-wrap: break-word;'>21.5</td></tr><tr><td style='text-align: center; word-wrap: break-word;'>400</td><td style='text-align: center; word-wrap: break-word;'>21.5</td></tr><tr><td style='text-align: center; word-wrap: break-word;'>500</td><td style='text-align: center; word-wrap: break-word;'>21.4</td></tr><tr><td style='text-align: center; word-wrap: break-word;'>600</td><td style='text-align: center; word-wrap: break-word;'>21.1</td></tr><tr><td style='text-align: center; word-wrap: break-word;'>700</td><td style='text-align: center; word-wrap: break-word;'>20.7</td></tr><tr><td style='text-align: center; word-wrap: break-word;'>800</td><td style='text-align: center; word-wrap: break-word;'>20.2</td></tr><tr><td style='text-align: center; word-wrap: break-word;'>900</td><td style='text-align: center; word-wrap: break-word;'>19.7</td></tr><tr><td style='text-align: center; word-wrap: break-word;'>1000</td><td style='text-align: center; word-wrap: break-word;'>19.1</td></tr><tr><td style='text-align: center; word-wrap: break-word;'>1100</td><td style='text-align: center; word-wrap: break-word;'>18.5</td></tr><tr><td style='text-align: center; word-wrap: break-word;'>1200</td><td style='text-align: center; word-wrap: break-word;'>18.0</td></tr></table>

<div style="text-align: center;"><img src="imgs/img_in_chart_box_536_437_996_1083.jpg" alt="Image" width="37%" /></div>


<div style="text-align: center;">COEFFICIENTS OF LINEAR THERMAL EXPANSION FOR CARBON AND LOW-ALLOY STEELS AT THE INDICATED TEMPERATURES (23)</div>


These are not mean values of the coefficient over a range of temperatures.

<div style="text-align: center;">THERMAL DIFFUSIVITY OF 2-1/4Cr-1Mo STEEL (23)</div>



<table border=1 style='margin: auto; word-wrap: break-word;'><tr><td style='text-align: center; word-wrap: break-word;'>Temperature, F</td><td style='text-align: center; word-wrap: break-word;'>Thermal Diffusivity,  $ ft^{2}/hr $</td></tr><tr><td style='text-align: center; word-wrap: break-word;'>70</td><td style='text-align: center; word-wrap: break-word;'>0.408</td></tr><tr><td style='text-align: center; word-wrap: break-word;'>100</td><td style='text-align: center; word-wrap: break-word;'>0.397</td></tr><tr><td style='text-align: center; word-wrap: break-word;'>200</td><td style='text-align: center; word-wrap: break-word;'>0.385</td></tr><tr><td style='text-align: center; word-wrap: break-word;'>300</td><td style='text-align: center; word-wrap: break-word;'>0.371</td></tr><tr><td style='text-align: center; word-wrap: break-word;'>400</td><td style='text-align: center; word-wrap: break-word;'>0.357</td></tr><tr><td style='text-align: center; word-wrap: break-word;'>500</td><td style='text-align: center; word-wrap: break-word;'>0.341</td></tr><tr><td style='text-align: center; word-wrap: break-word;'>600</td><td style='text-align: center; word-wrap: break-word;'>0.323</td></tr><tr><td style='text-align: center; word-wrap: break-word;'>700</td><td style='text-align: center; word-wrap: break-word;'>0.305</td></tr><tr><td style='text-align: center; word-wrap: break-word;'>800</td><td style='text-align: center; word-wrap: break-word;'>0.285</td></tr><tr><td style='text-align: center; word-wrap: break-word;'>900</td><td style='text-align: center; word-wrap: break-word;'>0.264</td></tr><tr><td style='text-align: center; word-wrap: break-word;'>1000</td><td style='text-align: center; word-wrap: break-word;'>0.241</td></tr><tr><td style='text-align: center; word-wrap: break-word;'>1100</td><td style='text-align: center; word-wrap: break-word;'>0.217</td></tr><tr><td style='text-align: center; word-wrap: break-word;'>1200</td><td style='text-align: center; word-wrap: break-word;'>0.192</td></tr></table>

<div style="text-align: center;"><img src="imgs/img_in_chart_box_636_199_1081_576.jpg" alt="Image" width="36%" /></div>


<div style="text-align: center;">THERMAL DIFFUSIVITY (THERMAL CONDUCTIVITY DIVIDED BY PRODUCT OF DENSITY AND SPECIFIC HEAT) OF CARBON AND LOW-ALLOY STEELS AT INDICATED TEMPERATURES (23)</div>


<div style="text-align: center;"><img src="imgs/img_in_chart_box_423_820_880_1289.jpg" alt="Image" width="37%" /></div>


EFFECT OF TEMPERATURE ON MODULUS OF ELASTICITY FOR SEVERAL STEELS COMMONLY USED AT ELEVATED TEMPERATURES (23)

Dynamic measurements were made by determining the material frequencies of test specimens; static measurements were made during tensile testing.

<div style="text-align: center;"><img src="imgs/img_in_chart_box_130_213_589_511.jpg" alt="Image" width="37%" /></div>


<div style="text-align: center;">EFFECT OF TEMPERATURE ON SHEAR MODULUS OF 2-1/4Cr-1Mo STEEL (23)</div>


<div style="text-align: center;"><img src="imgs/img_in_chart_box_507_651_980_1009.jpg" alt="Image" width="38%" /></div>


<div style="text-align: center;">MODULUS OF ELASTICITY OF 2-1/4Cr-1Mo STEEL (23)</div>


<div style="text-align: center;">EFFECT OF TEMPERATURE ON POISSON'S RATIO OF 2-1/4Cr-1Mo STEEL (23)</div>



<table border=1 style='margin: auto; word-wrap: break-word;'><tr><td style='text-align: center; word-wrap: break-word;'>Temperature, F</td><td style='text-align: center; word-wrap: break-word;'>Modulus of Elasticity (E),  $ 10^{6} $ psi</td></tr><tr><td style='text-align: center; word-wrap: break-word;'>70</td><td style='text-align: center; word-wrap: break-word;'>30.6</td></tr><tr><td style='text-align: center; word-wrap: break-word;'>200</td><td style='text-align: center; word-wrap: break-word;'>29.8</td></tr><tr><td style='text-align: center; word-wrap: break-word;'>300</td><td style='text-align: center; word-wrap: break-word;'>29.4</td></tr><tr><td style='text-align: center; word-wrap: break-word;'>400</td><td style='text-align: center; word-wrap: break-word;'>28.8</td></tr><tr><td style='text-align: center; word-wrap: break-word;'>500</td><td style='text-align: center; word-wrap: break-word;'>28.3</td></tr><tr><td style='text-align: center; word-wrap: break-word;'>600</td><td style='text-align: center; word-wrap: break-word;'>27.7</td></tr><tr><td style='text-align: center; word-wrap: break-word;'>700</td><td style='text-align: center; word-wrap: break-word;'>27.1</td></tr><tr><td style='text-align: center; word-wrap: break-word;'>800</td><td style='text-align: center; word-wrap: break-word;'>26.3</td></tr><tr><td style='text-align: center; word-wrap: break-word;'>900</td><td style='text-align: center; word-wrap: break-word;'>25.6</td></tr><tr><td style='text-align: center; word-wrap: break-word;'>1000</td><td style='text-align: center; word-wrap: break-word;'>24.6</td></tr><tr><td style='text-align: center; word-wrap: break-word;'>1100</td><td style='text-align: center; word-wrap: break-word;'>23.7</td></tr><tr><td style='text-align: center; word-wrap: break-word;'>1200</td><td style='text-align: center; word-wrap: break-word;'>22.5</td></tr></table>

<div style="text-align: center;">TYPICAL BRINELL HARDNESS OF NORMALIZED 2-1/4Cr-1Mo STEEL $ ^{(a)} $ (24)</div>
