Repository: jiushiaaa/PaperExtraction

# 高熵合金论文结构化抽取 Pipeline

从高熵合金（HEA）领域学术 PDF 中抽取「成分–工艺–性能」结构化数据，输出 JSONL，供下游机器学习或知识库使用。

基于 [LangExtract](https://github.com/google/langextract) ，默认按 **OpenAI 兼容接口** 工作：你可以在 `.env` 中自定义 `API Key / Base URL / Model / 请求参数`（如 `temperature`、`enable_thinking`）。同时保留 Gemini 入口，支持文本清洗、分块抽取、单块超时与解析失败重试，并在 Python 层做去噪过滤（仅保留本文研究材料）。

---

## 功能概览

| 功能 | 说明 |
|------|------|
| **开放模型接入** | 支持任意 OpenAI 兼容 API（可直传 model_id）；Gemini 单独保留 |
| **文本清洗** | 去除出版商声明；在正文后 30% 内截断致谢 / 利益冲突 / 参考文献，节省 Token |
| **分块抽取** | 按字符数分块 + 重叠，单块失败可切半重试；单块超时（默认 240s）跳过，不拖死整程 |
| **结构化输出** | 扁平 Extraction → 按 `material_id` 聚合为 MaterialEntity → 转目标 JSON 模板（`Composition_Info` / `Process_Info` / `Properties_Info`）写入 JSONL |
| **去噪过滤** | 在 Schema 中增加 `role ∈ {Target, Reference, Other}`，仅保留 `role == 'Target'` 的材料记录（本文作者亲自制备和研究的材料），自动跳过 316L、Ti64 等对比/引用材料。 |

---

## 项目结构

```
AM/
├── main.py              # 入口：argparse、分块、lx.extract、聚合、写 JSONL（含 role 过滤）
├── config_manager.py    # 模型工厂：环境变量驱动（OpenAI 兼容 + Gemini）
├── openai_compatible_provider.py  # 本地 OpenAI provider 扩展（支持 extra_body 等）
├── pdf_utils.py         # PDF 提文本、clean_and_truncate_text、chunk_text
├── schemas.py           # Pydantic 模型（Element / Property / Processing / MaterialEntity）
│                        # + build_prompt_description、group_extractions_to_entities、entity_to_target_json / material_entity_to_target_json
├── .env                 # 本地 API Key
├── AMpdf/               # 待处理 PDF，程序扫描该目录下 *.pdf
├── output/              # 输出 he_data_{model}.jsonl
├── requirements.txt     # 依赖
└── README.md            # 本文件
```

可选：仓库内可含 `langextract-main/` 作为 LangExtract 子模块或本地参考，运行时不依赖该目录。

---

## 环境要求

- **Python** ≥ 3.10
- 建议使用虚拟环境：`python -m venv .venv` 后激活再安装依赖

---

## 安装

```bash
git clone https://github.com/jiushiaaa/langextract-AM.git
cd AM
pip install -r requirements.txt
```

---

## 配置

在项目根目录创建 `.env` 文件：

```env

# OpenAI 兼容接口（推荐；支持 python-dotenv 的 export 写法）
export LLM_API_KEY="bce-v3/xxx"
export LLM_BASE_URL="https://qianfan.bj.baidubce.com/v2"
export LLM_MODEL="ep_3nr55ube9_ernie"

# 常用生成参数
export LLM_TEMPERATURE="0.1"
export LLM_MAX_OUTPUT_TOKENS="8192"

# 显式关闭深度思考（会注入 extra_body.enable_thinking=false）
export LLM_ENABLE_THINKING="false"

# 思考预算（仅在 enable_thinking=true 时有意义，范围 100~60000）

# export LLM_THINKING_BUDGET="800"

# 额外请求体（可选；JSON 对象）

# export LLM_EXTRA_BODY='{"enable_thinking": false, "foo": "bar"}'

# 高级透传（可选；直接合并到 provider_kwargs）

# export LLM_OPENAI_KWARGS='{"top_p":0.9,"response_format":{"type":"json_object"}}'

# 部分 OpenAI 兼容网关不支持 response_format，可关闭强制 JSON 模式（可选）

# export LLM_DISABLE_RESPONSE_FORMAT="true"

# 调试原始输出（可选）

# export LLM_DEBUG_RAW="true"

# 单块超时秒数（可选，默认 240）

# export CHUNK_TIMEOUT_SECONDS="300"

# 请求重试（可选，默认重试 2 次，指数退避）

# export LLM_MAX_RETRIES="2"

# export LLM_RETRY_BACKOFF_SECONDS="1.5"

# 实体落地校验（默认 true：实体名/化学式需能在原文命中，减少幻觉）

# export STRICT_ENTITY_GROUNDING="true"

# Gemini（仅在 --model gemini 时）

# export GOOGLE_API_KEY="你的Gemini密钥"
```

说明：
- 默认 `python main.py` 会走 `--model env`，因此需要先配置 `LLM_MODEL`。
- OpenAI 兼容模式下必须配置：`LLM_API_KEY`、`LLM_BASE_URL`、`LLM_MODEL`。
- 可通过 `LLM_EXTRA_BODY` 传任何网关私有字段；`LLM_ENABLE_THINKING=false` 会自动写入 `extra_body.enable_thinking=false`。
- ERNIE 5.0 思考模型建议：`LLM_ENABLE_THINKING=true/false` + `LLM_THINKING_BUDGET`（100~60000）。

---

## 使用方法

```bash

# 默认：env（读取 LLM_MODEL）
python main.py

# 使用 Gemini
python main.py --model gemini

# 显式走 env（读取 .env 的 LLM_MODEL）
python main.py --model env

# 或直接传任意 OpenAI 兼容 model_id
python main.py --model ep_3nr55ube9_ernie

# 限制篇数、分块大小、并发（workers>1 会并发调用）
python main.py --model ep_3nr55ube9_ernie --max 2 --chunk 12000
```

### ERNIE 5.0 思考参数示例

```env
export LLM_MODEL="ernie-5.0-thinking-preview"

# 关闭思考（推荐抽取任务）
export LLM_ENABLE_THINKING="false"

# 开启思考 + 限制思考 token

# export LLM_ENABLE_THINKING="true"

# export LLM_THINKING_BUDGET="800"
```

### 参数说明

| 参数 | 默认 | 说明 |
|------|------|------|
| `--model` | `env` | 取值：`gemini` / `env` / 任意 OpenAI 兼容 `model_id` |
| `--max` | 0 | 最多处理 PDF 数量，0 表示全部 |
| `--chunk` | 6000 | 分块大小（字符），单块失败会切半重试 |
| `--workers` | 1 | 分块并发数，1 为串行（便于排查卡住） |

---

## 输出

- 路径：`output/he_data_{model}.jsonl`
- 格式：每行一条 JSON，核心结构为：
  - `Composition_Info`：成分信息（`Mat_ID`、`Alloy_Name_Raw`、`Formula_Normalized`、`Composition_JSON` 等）；
  - `Process_Info`：工艺与微观组织信息（`Process_Category`、`Process_Text_For_AI`、`Key_Params_JSON`、`Microstructure_Text_For_AI` 等）；
  - `Properties_Info`：力学性能列表（每条含 `Test_ID`、`Test_Temperature_K`、`Property_Type`、`Property_Value`、`Property_Unit`）。
- 其中 `Composition_JSON` 与 `Key_Params_JSON` 为 **字符串格式的 JSON**（由 `json.dumps(..., ensure_ascii=False)` 生成），满足甲方对“转义 JSON 字符串”的要求。
- 顶层还包含 `_source_pdf`（溯源 PDF 文件名）与 `role` 字段，方便后续再次筛选/统计。
- 每次运行会**覆盖**该模型对应的 JSONL 文件；多篇 PDF 时按篇追加写入（线程安全）。

---

## 常见问题与优化方向

1. **403 访问过于频繁**  
   星河社区 API 限流：保持 `--workers 1` 或改为 2，并适当增大 `--chunk` 减少请求次数。

2. **某块一直卡在 “HTTP 200 OK” 之后**  
   已加单块超时（默认 240 秒），超时会自动跳过该块并继续下一块；可在 `main.py` 中调整 `CHUNK_TIMEOUT`。思考模型推理慢，建议保持 240 或更大。

3.

File: data/processed/High-Purity Ti（海绵钛）/txt_parse/High-Purity Ti（海绵钛）_final_output.md (part 1 of 6)
## High-Purity Ti

Common Name: Iodide or electrolytic Ti

UNS Number: Unassigned

High-purity titanium has one-half the oxygen content as commercially pure (ASTM grade 1) titanium. High-purity titanium is produced from a special grade of titanium sponge (<0.1 wt% oxygen).

Chemistry. High-purity titanium generally has oxygen contents of about 500 ppm or less. Electrolytic methods are being used to produce a very high-purity titanium sponge on a pilot-plant scale.

Product Forms. Pure titanium is supplied as single crystals, crystal bars, and polycrystalline wrought forms.

Density: α phase: 4.51 g/cm³ (0.163 lb/in.³) at 20°C, β phase: 4.35 g/cm³ at 885°C (1625°F) from indirect measurements (0.157 lb/in.³)



Product Conditions. Cold worked, stress relieved, annealed

Applications. Typical uses include experimentation and research, commercial applications requiring minimum interstitial alloying elements (oxygen, nitrogen, carbon, and hydrogen).

Specifications and Compositions. (see table)

##### High-purity Ti compositions


<table border=1 style='margin: auto; word-wrap: break-word;'><tr><td style='text-align: center; word-wrap: break-word;'>Specification designation</td><td style='text-align: center; word-wrap: break-word;'>Form(s)</td><td style='text-align: center; word-wrap: break-word;'>C</td><td style='text-align: center; word-wrap: break-word;'>H</td><td style='text-align: center; word-wrap: break-word;'>N</td><td style='text-align: center; word-wrap: break-word;'>O</td><td style='text-align: center; word-wrap: break-word;'>Cu</td><td style='text-align: center; word-wrap: break-word;'>Fe</td><td style='text-align: center; word-wrap: break-word;'>Mn</td><td style='text-align: center; word-wrap: break-word;'>Sn</td><td style='text-align: center; word-wrap: break-word;'>Si</td><td style='text-align: center; word-wrap: break-word;'>Zr</td><td style='text-align: center; word-wrap: break-word;'>Cl</td><td style='text-align: center; word-wrap: break-word;'>Mg</td><td style='text-align: center; word-wrap: break-word;'>Ti</td><td style='text-align: center; word-wrap: break-word;'>Al</td></tr><tr><td style='text-align: center; word-wrap: break-word;'>Typical %, electrolytic $ ^{11} $</td><td style='text-align: center; word-wrap: break-word;'>...</td><td style='text-align: center; word-wrap: break-word;'>0.008</td><td style='text-align: center; word-wrap: break-word;'>...</td><td style='text-align: center; word-wrap: break-word;'>0.004</td><td style='text-align: center; word-wrap: break-word;'>0.037</td><td style='text-align: center; word-wrap: break-word;'>0.007</td><td style='text-align: center; word-wrap: break-word;'>0.009</td><td style='text-align: center; word-wrap: break-word;'>&lt;0.001</td><td style='text-align: center; word-wrap: break-word;'>&lt;0.020</td><td style='text-align: center; word-wrap: break-word;'>0.002</td><td style='text-align: center; word-wrap: break-word;'>&lt;0.001</td><td style='text-align: center; word-wrap: break-word;'>0.073</td><td style='text-align: center; word-wrap: break-word;'>&lt;0.001</td><td style='text-align: center; word-wrap: break-word;'>99.837</td><td style='text-align: center; word-wrap: break-word;'>...</td></tr><tr><td style='text-align: center; word-wrap: break-word;'>Typical %, lodide $ ^{11} $</td><td style='text-align: center; word-wrap: break-word;'>Crystal bar</td><td style='text-align: center; word-wrap: break-word;'>0.001</td><td style='text-align: center; word-wrap: break-word;'>...</td><td style='text-align: center; word-wrap: break-word;'>0.002</td><td style='text-align: center; word-wrap: break-word;'>0.03 0.06</td><td style='text-align: center; word-wrap: break-word;'>&lt; 0.001</td><td style='text-align: center; word-wrap: break-word;'>0.002</td><td style='text-align: center; word-wrap: break-word;'>0.003</td><td style='text-align: center; word-wrap: break-word;'>0.001</td><td style='text-align: center; word-wrap: break-word;'>0.005</td><td style='text-align: center; word-wrap: break-word;'>0.050</td><td style='text-align: center; word-wrap: break-word;'>0.002</td><td style='text-align: center; word-wrap: break-word;'>0.003</td><td style='text-align: center; word-wrap: break-word;'>99.87</td><td style='text-align: center; word-wrap: break-word;'>...</td></tr><tr><td style='text-align: center; word-wrap: break-word;'>IMI H0, max w%</td><td style='text-align: center; word-wrap: break-word;'>Sheet</td><td style='text-align: center; word-wrap: break-word;'>0.02</td><td style='text-align: center; word-wrap: break-word;'>0.004</td><td style='text-align: center; word-wrap: break-word;'>0.005</td><td style='text-align: center; word-wrap: break-word;'>0.05</td><td style='text-align: center; word-wrap: break-word;'>0.02</td><td style='text-align: center; word-wrap: break-word;'>0.025</td><td style='text-align: center; word-wrap: break-word;'>0.05</td><td style='text-align: center; word-wrap: break-word;'>0.02</td><td style='text-align: center; word-wrap: break-word;'>0.02</td><td style='text-align: center; word-wrap: break-word;'>...</td><td style='text-align: center; word-wrap: break-word;'>...</td><td style='text-align: center; word-wrap: break-word;'>...</td><td style='text-align: center; word-wrap: break-word;'>...</td><td style='text-align: center; word-wrap: break-word;'>...</td></tr></table>

### Summary of Physical Properties

## Atomic Properties

Atomic Number: 22

Atomic Weight: 47.88 on carbon scale (47.88 g/mole)

Electron Structure:  $ 1s^{2}, 2s^{2}, 2p^{6}, 3s^{2}, 3p^{6} $  $ 3d^{2}, 4s^{2} $

Electrical Magnetic Properties


<table border=1 style='margin: auto; word-wrap: break-word;'><tr><td colspan="2">Electrical/ Electronic Properties</td></tr><tr><td style='text-align: center; word-wrap: break-word;'>Electrical resistivity(a)</td><td style='text-align: center; word-wrap: break-word;'></td></tr><tr><td style='text-align: center; word-wrap: break-word;'>High purity</td><td style='text-align: center; word-wrap: break-word;'>42  $ \mu\Omega \cdot cm $</td></tr><tr><td style='text-align: center; word-wrap: break-word;'>Commercial purity</td><td style='text-align: center; word-wrap: break-word;'>55  $ \mu\Omega \cdot cm $</td></tr><tr><td style='text-align: center; word-wrap: break-word;'>Superconductivity, critical temperature</td><td style='text-align: center; word-wrap: break-word;'>0.37 to 0.56 K</td></tr><tr><td style='text-align: center; word-wrap: break-word;'>Hall coefficient</td><td style='text-align: center; word-wrap: break-word;'>+1.82  $ \pm $ 0.2  $ \times $ 10 $ ^{-13} $</td></tr><tr><td colspan="2">Volt. cm/amp/oersted</td></tr><tr><td style='text-align: center; word-wrap: break-word;'>Work function</td><td style='text-align: center; word-wrap: break-word;'>4.17 eV</td></tr><tr><td style='text-align: center; word-wrap: break-word;'>Band width (from soft X-ray spectra)</td><td style='text-align: center; word-wrap: break-word;'>6.0  $ \pm $ 0.5 eV</td></tr><tr><td style='text-align: center; word-wrap: break-word;'>Electronic specific heat</td><td style='text-align: center; word-wrap: break-word;'>8.00  $ \times $ 10 $ ^{-4} $ cal/°C  $ \cdot $ molc</td></tr></table>

(a) Room-temperature properties iodide titanium or relatively pure commercial titanium with a minimum yield strength of 275 to 380 mPa (40 to 55 ksi). Source: Lepkowski and Holladay, TML Report No. 73, Battelle, 1957. See subsequent sections of this datasheet for additional data on electrical resistivity and other physical properties.

Mass Properties

Compressibility.  $ 0.80 \times 10^{-6} $ cm $ ^{2} $/kgf at room temperature

Density. α phase, 4.507 g/cm³ at 20 °C β phase, 4.35 g/cm³ at 885 °C

##### Ionization potentials


<table border=1 style='margin: auto; word-wrap: break-word;'><tr><td style='text-align: center; word-wrap: break-word;'>Ion</td><td style='text-align: center; word-wrap: break-word;'>Outer electrons</td><td style='text-align: center; word-wrap: break-word;'>Ionization potential, V</td></tr><tr><td style='text-align: center; word-wrap: break-word;'>$ ^{11} $T+</td><td style='text-align: center; word-wrap: break-word;'>3d $ _{24} $s</td><td style='text-align: center; word-wrap: break-word;'>6.83</td></tr><tr><td style='text-align: center; word-wrap: break-word;'>$ ^{11} $T++</td><td style='text-align: center; word-wrap: break-word;'>3d $ ^{2} $</td><td style='text-align: center; word-wrap: break-word;'>13.63</td></tr><tr><td style='text-align: center; word-wrap: break-word;'>$ ^{11} $T+++</td><td style='text-align: center; word-wrap: break-word;'>3d</td><td style='text-align: center; word-wrap: break-word;'>28.14</td></tr></table>


<table border=1 style='margin: auto; word-wrap: break-word;'><tr><td style='text-align: center; word-wrap: break-word;'>Magnetic Properties</td><td style='text-align: center; word-wrap: break-word;'></td></tr><tr><td style='text-align: center; word-wrap: break-word;'>Magneto-resistance coefficient</td><td style='text-align: center; word-wrap: break-word;'>$ 6.6 \times 10^{13}/_{\text{crusted}}^{2} $</td></tr><tr><td style='text-align: center; word-wrap: break-word;'>Magnetic susceptibility</td><td style='text-align: center; word-wrap: break-word;'>$ 3.17 \times 10^{-6}(\pm 0.03 \times 10^{-6})_{\text{emagram}} $</td></tr><tr><td style='text-align: center; word-wrap: break-word;'>Relative magnetic permeability</td><td style='text-align: center; word-wrap: break-word;'>1.00005</td></tr></table>

Source: Lepkowski and Holladay, TML Report No. 73, Battelle, 1957

Lattice parameters of α: c = 0.468 nm; a = 0.295 nm

Lattice parameters of β: α = 0.332 nm at 900 °C

<div style="text-align: center;">Pure titanium: Extrusion pressure vs other materials</div>


<div style="text-align: center;"><img src="imgs/img_in_chart_box_288_247_682_555.jpg" alt="Image" width="33%" /></div>


<div style="text-align: center;">Forward rod extrusion with an extrusion strain of 0.85. Composition (wt%) of pure titanium was 99.9 Ti, 0.04 Fe, 0.04 O₂, 0.01 N₂, 0.002 H₂, and 0.010 C.</div>


<div style="text-align: center;">Source: H.W. Wagener and K.H. Tampe, Cold Impact Extrusion of Titanium, Titanium Science and Technology, Vol 1, DGM, 1985, p 577-584</div>


<div style="text-align: center;">Pure titanium: Force-travel diagrams of cold extrusion</div>


<div style="text-align: center;"><img src="imgs/img_in_chart_box_719_238_1112_557.jpg" alt="Image" width="33%" /></div>


<div style="text-align: center;">99.9% Ti with 0.04% O₂, 0.01% N₂, 0.002% H₂, 0.04% Fe, 0.010% C</div>


<div style="text-align: center;">Source: H.W. Wagener and K.H. Tampe, Cold Impact Extrusion of Titanium, Titanium Science and Technology, Vol 1, DGM, 1985, p 577-584</div>


In keeping with commonly observed behavior, increasing amount of cold work prior to annealing decreases the subsequent recrystallization temperature and grain size (see figure). Increasing the amount of cold work before annealing also decreases the spread in grain volume distribution (Met. Trans., Vol 16A, May 1985, p 703-708). The reason for the decrease in grain size distribution is not completely clear.



<div style="text-align: center;">lodide Ti: Grain size vs annealing and deformation</div>


<div style="text-align: center;"><img src="imgs/img_in_chart_box_309_979_883_1358.jpg" alt="Image" width="48%" /></div>


<div style="text-align: center;">Influence of annealing temperature (1-h duration) and degree of deformation on the grain size of cold-deformed sheet-strips of iodide titanium. Source: U. Zwicker, Titan und Titanlegierungen, Springer-Verlag, 1974, p 138</div>


Interstitial impurities increase both the Hall-Petch friction stress ( $ \sigma_{f} $) and the Hall-Petch grain size constant (K) at room temperature (see com-

<div style="text-align: center;">Effect of impurities on Hall-Petch parameters at room temperature</div>



<table border=1 style='margin: auto; word-wrap: break-word;'><tr><td rowspan="3">Material/ composition(a)</td><td colspan="3">Hall-Petch parameters(b)</td></tr><tr><td colspan="2">Friction stress (σf)</td><td style='text-align: center; word-wrap: break-word;'>Grain size constant (K)</td></tr><tr><td style='text-align: center; word-wrap: break-word;'>MPa</td><td style='text-align: center; word-wrap: break-word;'>kgf/mm $ ^{2} $</td><td style='text-align: center; word-wrap: break-word;'>kgf/mm $ ^{3} $</td></tr><tr><td style='text-align: center; word-wrap: break-word;'>Iodide titanium (30 O, 18 C, 110 N)</td><td style='text-align: center; word-wrap: break-word;'>137</td><td style='text-align: center; word-wrap: break-word;'>14</td><td style='text-align: center; word-wrap: break-word;'>0.47</td></tr><tr><td style='text-align: center; word-wrap: break-word;'>Battelle titanium (330 O, 25 C, 140 N)</td><td style='text-align: center; word-wrap: break-word;'>176</td><td style='text-align: center; word-wrap: break-word;'>18</td><td style='text-align: center; word-wrap: break-word;'>0.32</td></tr><tr><td style='text-align: center; word-wrap: break-word;'>A-70 (ASTM grade 4)</td><td style='text-align: center; word-wrap: break-word;'>390</td><td style='text-align: center; word-wrap: break-word;'>40</td><td style='text-align: center; word-wrap: break-word;'>0.86</td></tr></table>

(A) All compositions in ppm by weight. (b) Hall-Petch friction stress ( $ \sigma_{f} $) and grain size constant (K) used to model flow stress ( $ \sigma $) by the relation  $ \sigma = \sigma_{i} + Kvd $, where d is the grain size. Source: H. Conrad and R. Jones, The Science, Technology and Application of Titanium, Jaffee and Promisel, Ed., Pergamon Press. 1970, p 495

<div style="text-align: center;">Hall-Petch friction stress of pure titanium and ASTM Grade 4</div>


<div style="text-align: center;"><img src="imgs/img_in_chart_box_274_708_670_1016.jpg" alt="Image" width="33%" /></div>


Room temperature data for Grade 4 and iodide titanium (30 ppm O, 110 ppm N) for various strains.

Source: R.L. Jones and H. Conrad, Trans. TMS/AIME, Vol 245, 1969, p 779-789

### Cold-Impact Extrusion

The main characteristics of extrusion can be described with force-travel diagrams (see figure). Cold-impact extrusion allows close dimensional control and the advantage of work hardening.

parisons with ASTM Grade 4). As temperatures increase, interstitial impurities have less of an effect (see figure).



<div style="text-align: center;">Effect of strain and temperature on friction stress</div>


<div style="text-align: center;"><img src="imgs/img_in_chart_box_705_712_1100_1000.jpg" alt="Image" width="33%" /></div>


<div style="text-align: center;"> $ v_{c} $</div>


<div style="text-align: center;">(a)</div>


<div style="text-align: center;"><img src="imgs/img_in_chart_box_705_1066_1099_1359.jpg" alt="Image" width="33%" /></div>


<div style="text-align: center;">(b)</div>


<div style="text-align: center;"> $ \dot{v} $</div>


Strain rates were  $ 3.3 \times 10^{-4}/s $.

Source: K. Okazaki and H. Conrad, Acta Metall., Vol 21, 1973, p 1117-1129

<div style="text-align: center;">Effect of Pure titanium: Effect of temperature on flow stress Grain Size</div>


<div style="text-align: center;"><img src="imgs/img_in_chart_box_286_231_684_541.jpg" alt="Image" width="33%" /></div>


<div style="text-align: center;">(a)</div>


<div style="text-align: center;"><img src="imgs/img_in_chart_box_718_232_1112_542.jpg" alt="Image" width="33%" /></div>


<div style="text-align: center;">(a) MARZ titanium with 182 to 790 ppm O by weight and 0.11 at.% Oeq. (b) Battelle titanium with 330 to 569 ppm O by weight and 0.18 at.% Oeq. Both compositions tested at a strain rate of  $ 3.3 \times 10^{-4}/s $. Source: K. Okazaki and H. Conrad, Acta Metall., Vol 21, 1973, p 1120</div>


<div style="text-align: center;">(b)</div>


<div style="text-align: center;">Effect of grain size  $ (d) $ on flow stress</div>


<div style="text-align: center;"><img src="imgs/img_in_chart_box_303_664_1097_1032.jpg" alt="Image" width="66%" /></div>


<div style="text-align: center;">Room-temperature flow stress of iodide titanium (30 pm O, 110 pm N) for plastic strains of 0.02, 0.04, 0.08 and 0.16. Source: R.L. Jones and H. Conrad, Trans. TMS/AIME, Vol 245, 1969, p 779-789</div>


<div style="text-align: center;">Effect of impurities on strain rate sensitivity</div>


<div style="text-align: center;"><img src="imgs/img_in_chart_box_307_1118_1100_1481.jpg" alt="Image" width="66%" /></div>


<div style="text-align: center;">Source: K. Okazaki and H. Conrad, Acta Metall., Vol 21, 1973, p 1122</div>


<div style="text-align: center;">Pure titanium: Temperature effect on strain hardening coefficient (h)</div>


<div style="text-align: center;"><img src="imgs/img_in_chart_box_279_241_1093_616.jpg" alt="Image" width="68%" /></div>


<div style="text-align: center;">Normalized to the modulus of elasticity (E).</div>


<div style="text-align: center;">Source: H. Conrad and R. Jones, The Science, Technology and Application of Titanium, Jaffee and Promisel, Ed., Pergamon Press, 1970, p 492</div>


<div style="text-align: center;">Pure titanium: Effect of temperature on h/G</div>


<div style="text-align: center;"><img src="imgs/img_in_chart_box_273_734_660_1052.jpg" alt="Image" width="32%" /></div>


<div style="text-align: center;">The strain hardening constant (h) is normalized with the shear modulus (G), where G is the  $ C_{66} $ constant (taken from E.S. Fisher and C.J. Renkin, Phys. Rev., Vol 135, 1964, p A482). Source: K. Okasaki and H. Conrad, Acta Metall., Vol 21, 1973, p 1121</div>


### Flow Stress

Pure titanium (99.9% Ti) has a flow stress comparable to medium-carbon (0.35% C) steel (see figures) and can be cold forged or formed. However, due to the tendency of titanium to stick, fret, and cold weld with steel tooling, cold working of titanium generally requires surface treatment and/or lubrication.

Surface Treatment. The sticking of titanium with steel tools during forming can be overcome with lubricants such as molybdenum disulfide. Physical vapor depositions (such as ion-plated copper) also provide lubrication during cold-working operations. For hot-working operations, lubricants include yttria ceramic coatings.

<div style="text-align: center;">Pure titanium: Flow stress vs other materials</div>


<div style="text-align: center;"><img src="imgs/img_in_chart_box_707_1111_1097_1419.jpg" alt="Image" width="32%" /></div>


<div style="text-align: center;">Titanium impurities (wt%) were 0.04 O₂, 0.01 N₂, 0.002 H₂, 0.04 Fe, and 0.010 C.</div>


<div style="text-align: center;">Source: H.W. Wagener and K.H. Tampe, Cold Impact Extrusion of Titanium, Titanium Science and Technology, Vol 1, DGM, 1985, p 578</div>


<div style="text-align: center;">Stress-strain curves of zone-refined titanium</div>


<div style="text-align: center;"><img src="imgs/img_in_chart_box_291_231_684_536.jpg" alt="Image" width="33%" /></div>


<div style="text-align: center;">MARZ titanium, ~0.1 at.% Oeq, with indicated grain sizes (Gs). Source: K. Okazaki and H. Conrad, Acta Metall., Vol 21, 1973, p 1119</div>


The strain hardening relation  $ \sigma = \sigma_0 + h \cdot \sqrt{\varepsilon} $ is affected by interstitial content, as shown by a comparison of  $ \sigma_0 $ and  $ h $ for iodide titanium and ASTM Grade 4 (see table). The effect of grain size on  $ h $ for pure titanium is also less than that of ASTM Grade 4 (see table). Temperatures between room temperature and 325 °C (600 K) have little effect on the ratio of  $ h $ with selected elastic constants (see figures).



<div style="text-align: center;">Comparison of strain hardening parameters</div>



<table border=1 style='margin: auto; word-wrap: break-word;'><tr><td style='text-align: center; word-wrap: break-word;'>Material</td><td style='text-align: center; word-wrap: break-word;'>Grain size,  $ \mu $m</td><td style='text-align: center; word-wrap: break-word;'>$ \sigma(0) $ (a) MPa</td><td style='text-align: center; word-wrap: break-word;'>$ kgf/mm^{2} $</td><td style='text-align: center; word-wrap: break-word;'>Strain hardening coefficient,  $ h $ MPa</td><td style='text-align: center; word-wrap: break-word;'>$ kgf/mm^{2} $</td></tr><tr><td style='text-align: center; word-wrap: break-word;'>ASTM Grade 4 (A-70)</td><td style='text-align: center; word-wrap: break-word;'>18 to 19</td><td style='text-align: center; word-wrap: break-word;'>510</td><td style='text-align: center; word-wrap: break-word;'>52</td><td style='text-align: center; word-wrap: break-word;'>833</td><td style='text-align: center; word-wrap: break-word;'>85</td></tr><tr><td style='text-align: center; word-wrap: break-word;'>ASTM Grade 4 (A-70)</td><td style='text-align: center; word-wrap: break-word;'>2.6</td><td style='text-align: center; word-wrap: break-word;'>570</td><td style='text-align: center; word-wrap: break-word;'>58</td><td style='text-align: center; word-wrap: break-word;'>705</td><td style='text-align: center; word-wrap: break-word;'>72</td></tr><tr><td style='text-align: center; word-wrap: break-word;'>ASTM Grade 4 (A-70)</td><td style='text-align: center; word-wrap: break-word;'>0.8</td><td style='text-align: center; word-wrap: break-word;'>715</td><td style='text-align: center; word-wrap: break-word;'>73</td><td style='text-align: center; word-wrap: break-word;'>600</td><td style='text-align: center; word-wrap: break-word;'>61</td></tr><tr><td style='text-align: center; word-wrap: break-word;'>Iodide (30 ppm O, 110 ppm N)</td><td style='text-align: center; word-wrap: break-word;'>3.3</td><td style='text-align: center; word-wrap: break-word;'>215</td><td style='text-align: center; word-wrap: break-word;'>22</td><td style='text-align: center; word-wrap: break-word;'>343</td><td style='text-align: center; word-wrap: break-word;'>35</td></tr><tr><td style='text-align: center; word-wrap: break-word;'>Iodide (30 ppm O, 110 ppm N)</td><td style='text-align: center; word-wrap: break-word;'>1.1</td><td style='text-align: center; word-wrap: break-word;'>265</td><td style='text-align: center; word-wrap: break-word;'>27</td><td style='text-align: center; word-wrap: break-word;'>285</td><td style='text-align: center; word-wrap: break-word;'>29</td></tr></table>

<div style="text-align: center;">(a) σ(0) = the maximum stress for zero plastic strain. Source: R.L. Jones and H. Conrad, Transactions of the Metallurgical Society of AIME, Vol 245, 1969, p 779-789</div>


## Pure titanium: Effect of grain size on the strain hardening coefficient (h)


<table border=1 style='margin: auto; word-wrap: break-word;'><tr><td rowspan="2">Material/ composition(a)</td><td colspan="3">Grain size parameters(b):</td></tr><tr><td style='text-align: center; word-wrap: break-word;'>$ h_{i} $</td><td style='text-align: center; word-wrap: break-word;'>$ k&#x27; $</td><td style='text-align: center; word-wrap: break-word;'>$ k&#x27;&#x27; $</td></tr><tr><td style='text-align: center; word-wrap: break-word;'>Iodide titanium (30 O, 18 C, 110 N)</td><td style='text-align: center; word-wrap: break-word;'>440</td><td style='text-align: center; word-wrap: break-word;'>45</td><td style='text-align: center; word-wrap: break-word;'>0.5</td></tr><tr><td style='text-align: center; word-wrap: break-word;'>Battelle titanium (330 O, 25 C, 140 N)</td><td style='text-align: center; word-wrap: break-word;'>353</td><td style='text-align: center; word-wrap: break-word;'>36</td><td style='text-align: center; word-wrap: break-word;'>0.2</td></tr><tr><td style='text-align: center; word-wrap: break-word;'>A-70 (ASTM grade 4)</td><td style='text-align: center; word-wrap: break-word;'>872</td><td style='text-align: center; word-wrap: break-word;'>89</td><td style='text-align: center; word-wrap: break-word;'>0.8</td></tr></table>

(A) All compositions in ppm by weight. (b) Grain size effects on h modeled by the equation  $ h = h_{i} + K \sqrt{d} $ where d is the average grain size. Source: H. Conrad and R. Jones, The Science, Technology and Application of Titanium, Jaffec and Promisel, Ed., Pergamon Press, 1970, p 495

<div style="text-align: center;">Effect of carbon on elongation at fracture (300K)</div>


<div style="text-align: center;"><img src="imgs/img_in_chart_box_265_235_658_546.jpg" alt="Image" width="33%" /></div>


<div style="text-align: center;">(c)</div>


<div style="text-align: center;">Source: H. Conrad et al., Titanium Science and Technology, Plenum Press, 1973, p.997</div>


### Plastic Deformation

Stress-strain plots from two different sources (see figures) indicate data scatter similar to that of ASTM grade 4 (A-70) titanium. Typically, the stress-strain behavior after yielding obeys a parabolic relation such that

$\sigma = \sigma(0) + h \nu \epsilon$, where $\sigma$ is the flow stress, $\sigma(0)$ is the intercept, and $h$ is the strain hardening coefficient. However, a linear strain hardening relation has been observed for coarser (28 $\mu$m) grained specimens at larger (8%) strains (H. Conrad and R. Jones, The Science, Technology and Application of Titanium, Jaffee and Promisel, Ed., Pergamon Press, 1970, p 493).



##### Stress-strain curves of four purities of titanium

<div style="text-align: center;"><img src="imgs/img_in_chart_box_264_1028_1091_1404.jpg" alt="Image" width="69%" /></div>


<div style="text-align: center;">Oxygen equivalents (O<sub>cc</sub>) calculated according to: N = 2 × O and C = 3/4 × O, in at.%. Analysis by weight in ppm: Zone refined (<30 O, 18 C, 110 N, 18 H); Iodide (30 O, 18 C, 110 N, 18 H); Battelle (330 O, 25 C, 140 N, 62 H, 90 Fe).  Source: H. Conrad and R. Jones, Effects of Interstitial Content and Grain Size on the Mechanical Behavior of Alpha Titanium Below 0.4T<sub>m</sub>. The Science, Technology and Application of Titanium (Jaffee and Promise, Ed.), Pergamon Press, 1970, p 491</div>


#### Pure titanium: Hall-Petch coefficients for fracture stress  $ \sigma_{F} $

<div style="text-align: center;"><img src="imgs/img_in_chart_box_278_235_678_546.jpg" alt="Image" width="33%" /></div>


<div style="text-align: center;">(a)</div>


<div style="text-align: center;"><img src="imgs/img_in_chart_box_711_221_1105_540.jpg" alt="Image" width="33%" /></div>


<div style="text-align: center;">(b)</div>


<div style="text-align: center;">The results take into account the Bridgman correction factor for necking and show the effect of interstitial content on (a) the grain size constant ( $ K_{F} $) and (b) the friction stress ( $ \sigma_{f} $).  $ \sigma_{F} = \sigma_{1} + K_{F} \sqrt{d} $ where  $ d $ is the average grain size.  Source: G. Sargent et al., Effect of Temperature, Interstitial Content and Grain Size on the Fracture Behavior of Titanium, Titanium and Titanium Alfoys (Williams and Belov, Ed.), Plenum Press, 1982, p 679-689</div>


##### Pure titanium: Effect of grain size and interstitial content on fracture stress

<div style="text-align: center;"><img src="imgs/img_in_chart_box_281_707_680_1017.jpg" alt="Image" width="33%" /></div>


<div style="text-align: center;"><img src="imgs/img_in_chart_box_712_706_1109_1012.jpg" alt="Image" width="33%" /></div>


<div style="text-align: center;">(a)</div>


Strain rate was  $ 3.3 \times 10^{-4}/s $.

<div style="text-align: center;">(b)</div>


<div style="text-align: center;">Source: G. Sargent et al., Effect of Temperature, Interstitial Content and Grain Size on the Fracture Behavior of Titanium, Titanium and Titanium Alloys, Williams and Belov, Ed., Plenum Press, 1982, p 684</div>


<div style="text-align: center;"><img src="imgs/img_in_chart_box_285_1158_681_1463.jpg" alt="Image" width="33%" /></div>


<div style="text-align: center;">Effect of N, O, and C interstitials on elongation at fracture (300K)</div>


<div style="text-align: center;"><img src="imgs/img_in_chart_box_717_1157_1108_1463.jpg" alt="Image" width="32%" /></div>


<div style="text-align: center;">(a)</div>


<div style="text-align: center;">(b)</div>


<div style="text-align: center;">Source: H. Conrad et al., Titanium Science and Technology, Plenum Press, 1973, p 997</div>


<div style="text-align: center;">CP titanium: Fracture mechanism map</div>


<div style="text-align: center;"><img src="imgs/img_in_chart_box_270_233_1084_750.jpg" alt="Image" width="68%" /></div>


<div style="text-align: center;">Full citations of data sources are given in the figure reference. The region of intergranular creep fracture is based on the data of Cuff and Grant (Iron Age, Vol 20, p 134), which attributes a sharp break in in stress-rupture plots to change in fracture mode (i.e. transgranular to intergranular). Source: P. Rama Rao et al., Acta Metall., Vol 34, 1986, p 1783-1806</div>


### Fracture Stress

The fracture stress  $ \sigma_{F} $ below 0.3  $ T_{m} $ obeys a modified Hall-Petch relation:

 $$ \sigma_{\mathrm{F}}=\sigma_{\mathrm{F}}+K_{\mathrm{F}}\sqrt{d} $$ 

where  $ \sigma_{F} $ is the friction stress,  $ K_{F} $ is the grain size constant, and d is the average grain size. The value of  $ K_{F} $ increases with interstitial content, especially above 500 K (400 °F) where dynamic strain aging becomes more pronounced with higher interstitial contents (see figure). The friction stress ( $ \sigma_{i} $) is a function of interstitial content, strain rate, temperature, and the amount of strain.



Elongation at fracture decreases with decreasing interstitial content but is relatively independent of grain size (H. Conrad et al., Critical Review Deformation and Fracture, Titanium Science and Technology, Vol 2, Plenum Press, 1973, p 996).

<div style="text-align: center;">Results of impact and slow bend tests on Ti-H alloys</div>



<table border=1 style='margin: auto; word-wrap: break-word;'><tr><td rowspan="2">Hydrogen content, Atomic Pct</td><td colspan="2">Energy absorbed in breaking, ft-lb</td></tr><tr><td style='text-align: center; word-wrap: break-word;'>Impact tests 18.1 ft. per sec</td><td style='text-align: center; word-wrap: break-word;'>Slow bend tests, 0.08 in. per Min.</td></tr><tr><td style='text-align: center; word-wrap: break-word;'>0.05</td><td style='text-align: center; word-wrap: break-word;'>30</td><td style='text-align: center; word-wrap: break-word;'>15.5</td></tr><tr><td style='text-align: center; word-wrap: break-word;'>0.05</td><td style='text-align: center; word-wrap: break-word;'>32</td><td style='text-align: center; word-wrap: break-word;'>20</td></tr><tr><td style='text-align: center; word-wrap: break-word;'>0.26</td><td style='text-align: center; word-wrap: break-word;'>19.5</td><td style='text-align: center; word-wrap: break-word;'>18.5</td></tr><tr><td style='text-align: center; word-wrap: break-word;'>0.26</td><td style='text-align: center; word-wrap: break-word;'>20</td><td style='text-align: center; word-wrap: break-word;'>22</td></tr><tr><td style='text-align: center; word-wrap: break-word;'>2.0</td><td style='text-align: center; word-wrap: break-word;'>3.5</td><td style='text-align: center; word-wrap: break-word;'>4.0</td></tr><tr><td style='text-align: center; word-wrap: break-word;'>2.0</td><td style='text-align: center; word-wrap: break-word;'></td><td style='text-align: center; word-wrap: break-word;'>6.5</td></tr></table>

<div style="text-align: center;">Source: G.A. Lenning, C.M. Craighead, and R.J. Jaffee, Constitution and Mechanical Properties of Titanium-Hydrogen Alloys, Hydrogen Damage. (C.D. Beachem, Ed.), American Society for Metals, 1977, p 100</div>


Pure (99.9%) titanium has only three fracture modes (see figure), all of which are ductile modes of fracture. Brittle fracture is absent at low temperatures and at high temperature-low stress conditions.

Below 0.3  $ T_{m} $ fracture stress obeys the Hall-Petch relation, while fracture above 0.4  $ T_{m} $ correlates with the following relation for stress rupture:

 $$ \sigma_{\mathrm{r}}=f\left[\mathrm{~t_{r}~e x p\left(-H/R T\right)}\right] $$ 

where $\sigma_{r}$ is the rupture stress, $t_{r}$ is the time to rupture, and $H$ is a constant (which is considered to be the activation energy for creep and self-diffusion in the case of pure metals). This relation developed by Orr et al. (Trans Amer. Soc. Metals, Vol 46, 1954, p 113) identifies an activation energy of 250 kJ/mole (60 kcal/mole) for commercially pure (99.6% Ti) grade 75A. This activation energy is considered a close estimate for the activation energy of pure titanium.



Effect of Impurities. The reduction of ductility with high interstitial contents distinguishes the fracture behavior of high purity titanium (99.9%) from that of commercially pure grades. Rosi and Perkins (Trans. Amer. Soc. Metals, Vol 45, 1953, p 972), for example, observed a brittle (cleavage mode) failure of 99.7% Ti specimen [(25 μm grain size at 77 K (-195 °C)], A recent review of other fracture tests also identifies a region of brittle fracture for commercially pure (mostly 99.7 wt%) titanium (see fracture mechanism map).

<div style="text-align: center;">Iodide titanium: Fracture mechanism map</div>


<div style="text-align: center;"><img src="imgs/img_in_chart_box_299_1087_1107_1459.jpg" alt="Image" width="67%" /></div>


<div style="text-align: center;">The left boundary for transgranular creep fracture is chosen at a steady state creep rate of  $ 10^{-10}s^{-1} $, per Gandhi and Ashby, Acta Metall., Vol 27, 1979, p 1565. Parameters normalized with Young's modulus (E) and melting temperature ( $ T_{m} $). Source: P. Rama Rao et al., Fracture Mechanism Maps for Titanium and its Alloys, Acta Metall., Vol 34, 1986, p 1783-1806</div>


<div style="text-align: center;">High-purity Ti: Effect of hydrogen and heat treatment on impact strength</div>


<div style="text-align: center;"><img src="imgs/img_in_chart_box_276_296_1089_669.jpg" alt="Image" width="68%" /></div>


<div style="text-align: center;">The beneficial effect on toughness of water quenching from α phase field occurs from the fine dispersion of hydrides formed during precipitation. Slow cooling precipitates plate-like hydrides.</div>


<div style="text-align: center;">Source: G.A. Lenning, C.M. Craighead, and R.I. Jaffee, Constitution and Mechanical Properties of Titanium-Hydrogen Alloys, Hydrogen Damage(C.D. Beachem, Ed.), American Society for Metals, 1977, p 100</div>


<div style="text-align: center;">High-purity Ti: Effect of hydrogen on impact strength</div>


<div style="text-align: center;">Temperature, °F</div>


<div style="text-align: center;"><img src="imgs/img_in_chart_box_274_802_1083_1176.jpg" alt="Image" width="67%" /></div>


<div style="text-align: center;">Effect of hydrogen on impact properties of high purity titanium. Specimens cooled through hydride-precipitation range at about 15 to 20 °C per min.</div>


<div style="text-align: center;">Source: G.A. Lenning, C.M. Craighead, and R.I. Jaffee, Constitution and Mechanical Properties of Titanium-Hydrogen Alloys, Hydrogen Damage (C.D. Beachem, Ed.), American Society for Metals, 1977, p 100</div>


<div style="text-align: center;">Pure Ti: Yield stress/fatigue limit ratio vs temperature</div>


<div style="text-align: center;"><img src="imgs/img_in_chart_box_291_245_672_563.jpg" alt="Image" width="32%" /></div>


<div style="text-align: center;">Source: N.G. Turner and W.T. Roberts, J. Less-Common Met., Vol 16, 1968, p 37; and Trans. AIME, Vol 242, 1968, p 1223</div>


<div style="text-align: center;">Unalloyed titanium: Ratio of yield strength and fatigue limit</div>


<div style="text-align: center;"><img src="imgs/img_in_chart_box_293_848_1102_1228.jpg" alt="Image" width="67%" /></div>


<div style="text-align: center;">Source: Conrad et al., Titanium Science and Technology, Plenum Press, 1973, p 998</div>


Creep Mechanisms

<div style="text-align: center;">Pure titanium: Creep mechanism map above 0.4 Tm</div>


<div style="text-align: center;"><img src="imgs/img_in_chart_box_254_253_642_560.jpg" alt="Image" width="32%" /></div>


<div style="text-align: center;">A transition from grain boundary diffusion controlled (Coble) creep to lattice diffusion controlled (Nabazzo-Herring) creep occurs at about 970 K (0.5 T_m) for a grain size of ~65 μm. A similar transition is shown on the mechanism map for 69 μ grain size. Dashed line is a contour for a constant creep rate of 10⁻¹⁰/s.</div>


Map construction is based on an assumed room-temperature shear modulus of 49.5 GPa and a temperature coefficient of 25 MPa/K. Source: G. Malakondaiah and P. Rama Rao, Creep of Alpha-Titanium at Low Stresses, Acta Metall., Vol 29, 1981, p 1263-1275

Pure titanium: Effect of grain size on creep mechanism

<div style="text-align: center;"><img src="imgs/img_in_chart_box_685_252_1073_559.jpg" alt="Image" width="32%" /></div>


d = minimum grain diameter; b = Burgers vector.

Measured creep rates in the coarse grain size and intermediate temperature regime are found to be independent of grain size and are in good agreement with the predictions of the Harper-Dom creep empirical relationship

Source: G. Malankondaiah and P. Rama Rao, Acta Metall., Vol 29, 1981, p 1263-1275

#### Rupture

Stress-rupture characteristics of metals have been correlated by the following relation developed by Orr et al. (Trans. Amer. Soc. Metals, Vol 46, 1954, p 113):

 $$ \sigma=f\left[t_{r}\exp\left(H/R T\right)\right] $$ 

where σ is the rupture stress,  $ t_{r} $ is the time to rupture, and H is a constant (which is considered to be the activation energy for creep and self-diffusion in the case of pure metals). Orr et al assigned an activation energy of 250 kJ/mole (60 kcal/mole) for commercial purity 75A (99.6% Ti), which is considered a good estimate for high purity titanium as well.



### Fatigue Properties

Fatigue limits of unalloyed titanium depend on interstitial contents, but the ratio of fatigue limits and yield strength appears relatively constant at room temperature (see figure, Conrad et al., Critical Review: Deformation and Fracture, Titanium Science and Technology, Plenum Press, 1973, p 996-1000). The ratio of fatigue limit and yield stress does show a temperature dependence (see figure, N.G. Turner and W.T. Roberts).

Unalloyed titanium: Effect of impurities on fatigue limits



<div style="text-align: center;"><img src="imgs/img_in_chart_box_689_1118_1081_1425.jpg" alt="Image" width="32%" /></div>


<div style="text-align: center;">Source: N.G. Turner and W.T. Roberts, Trans. AIME, Vol 242, 1988, p 1223</div>


cous creep behavior indicating grain boundary creep to be the dominant mechanism. When the applied stress exceeds a transition-stress, a switch occurs from a viscous creep mechanism to a power-law, climb-creep mechanism with a stress exponent of 4.2 to 4.6.



<div style="text-align: center;">Pure titanium: Creep behavior above  $ 0.4T_{m} $ (500 °C)</div>
