Repository: jiushiaaa/PaperExtraction

# 高熵合金论文结构化抽取 Pipeline

从高熵合金（HEA）领域学术 PDF 中抽取「成分–工艺–性能」结构化数据，输出 JSONL，供下游机器学习或知识库使用。

基于 [LangExtract](https://github.com/google/langextract) ，默认按 **OpenAI 兼容接口** 工作：你可以在 `.env` 中自定义 `API Key / Base URL / Model / 请求参数`（如 `temperature`、`enable_thinking`）。同时保留 Gemini 入口，支持文本清洗、分块抽取、单块超时与解析失败重试，并在 Python 层做去噪过滤（仅保留本文研究材料）。

---

## 功能概览

| 功能 | 说明 |
|------|------|
| **开放模型接入** | 支持任意 OpenAI 兼容 API（可直传 model_id）；Gemini 单独保留 |
| **文本清洗** | 去除出版商声明；在正文后 30% 内截断致谢 / 利益冲突 / 参考文献，节省 Token |
| **分块抽取** | 按字符数分块 + 重叠，单块失败可切半重试；单块超时（默认 240s）跳过，不拖死整程 |
| **结构化输出** | 扁平 Extraction → 按 `material_id` 聚合为 MaterialEntity → 转目标 JSON 模板（`Composition_Info` / `Process_Info` / `Properties_Info`）写入 JSONL |

File: data/processed/High-Purity Ti（海绵钛）/txt_parse/High-Purity Ti（海绵钛）_final_output.md (part 3 of 6)
## High-Purity Ti
Titanium has a low thermal conductivity compared to that of other metals, but its heat-transfer rate is greater than that of most copper-base alloys. The reason for this has to do with favorable surface film characteristics and lack of corrosion. The major factor in heat transfer relates to material thickness, corrosion resistance, and surface films, not the thermal conductivity of the metal. In this regard, titanium has the following advantages:

• Very thin, conductive oxide surface film

- Good strength (depending on impurity levels)

• Resistance to erosion and erosion-corrosion

• Hard, smooth surface that limits adhesion of foreign materials



• Surface promotes dropwise condensation

Thermal conductivity is affected by impurity content, and data on pure titanium are limited (see table). The value for very high purity titanium (99.99 wt% Ti) at -240 °C (-400 °F), is almost double that of 99.9 wt% Ti at the same temperature.

Thermal Diffusivity. 0.022 m²/h at 570 °C (1057 °F), 0.02 m²/h at 700 °C (1300 °F), and 0.0185 m²/h at 840 °C (1540 °F) per McIntosh et al., Trans ASME, Vol 76, 1954, p 407-410.

<div style="text-align: center;">Effect of oxygen on specific heat</div>



<table border=1 style='margin: auto; word-wrap: break-word;'><tr><td rowspan="2">K</td><td rowspan="2">°F</td><td colspan="3">Specific heat (C_{p}, J/kg \cdot °C (cal/mole \cdot K))</td></tr><tr><td style='text-align: center; word-wrap: break-word;'>99.85-99.99% pure titanium(a)</td><td style='text-align: center; word-wrap: break-word;'>Ti-1.90 wt% O(b)</td><td style='text-align: center; word-wrap: break-word;'>Ti-9.85 wt% O(b)</td></tr><tr><td style='text-align: center; word-wrap: break-word;'>50</td><td style='text-align: center; word-wrap: break-word;'>$ -370 $</td><td style='text-align: center; word-wrap: break-word;'>101.1 (1.136)</td><td style='text-align: center; word-wrap: break-word;'>91.78 (1.031)</td><td style='text-align: center; word-wrap: break-word;'>60.8 (0.683)</td></tr><tr><td style='text-align: center; word-wrap: break-word;'>75</td><td style='text-align: center; word-wrap: break-word;'>$ -325 $</td><td style='text-align: center; word-wrap: break-word;'>213.8 (2.402)</td><td style='text-align: center; word-wrap: break-word;'>202.2 (2.271)</td><td style='text-align: center; word-wrap: break-word;'>155.8 (1.750)</td></tr><tr><td style='text-align: center; word-wrap: break-word;'>100</td><td style='text-align: center; word-wrap: break-word;'>$ -280 $</td><td style='text-align: center; word-wrap: break-word;'>(3.434)</td><td style='text-align: center; word-wrap: break-word;'>(3.310)</td><td style='text-align: center; word-wrap: break-word;'>(2.831)</td></tr><tr><td style='text-align: center; word-wrap: break-word;'>125</td><td style='text-align: center; word-wrap: break-word;'>$ -235 $</td><td style='text-align: center; word-wrap: break-word;'>(4.155)</td><td style='text-align: center; word-wrap: break-word;'>(4.074)</td><td style='text-align: center; word-wrap: break-word;'>(3.780)</td></tr><tr><td style='text-align: center; word-wrap: break-word;'>150</td><td style='text-align: center; word-wrap: break-word;'>190</td><td style='text-align: center; word-wrap: break-word;'>(4.684)</td><td style='text-align: center; word-wrap: break-word;'>(4.650)</td><td style='text-align: center; word-wrap: break-word;'>(4.564)</td></tr><tr><td style='text-align: center; word-wrap: break-word;'>175</td><td style='text-align: center; word-wrap: break-word;'>145</td><td style='text-align: center; word-wrap: break-word;'>(5.043)</td><td style='text-align: center; word-wrap: break-word;'>(5.067)</td><td style='text-align: center; word-wrap: break-word;'>(5.141)</td></tr><tr><td style='text-align: center; word-wrap: break-word;'>200</td><td style='text-align: center; word-wrap: break-word;'>100</td><td style='text-align: center; word-wrap: break-word;'>(5.321)</td><td style='text-align: center; word-wrap: break-word;'>(5.380)</td><td style='text-align: center; word-wrap: break-word;'>(5.697)</td></tr><tr><td style='text-align: center; word-wrap: break-word;'>225</td><td style='text-align: center; word-wrap: break-word;'>55</td><td style='text-align: center; word-wrap: break-word;'>(5.539)</td><td style='text-align: center; word-wrap: break-word;'>(5.627)</td><td style='text-align: center; word-wrap: break-word;'>(6.101)</td></tr><tr><td style='text-align: center; word-wrap: break-word;'>250</td><td style='text-align: center; word-wrap: break-word;'>10</td><td style='text-align: center; word-wrap: break-word;'>(5.713)</td><td style='text-align: center; word-wrap: break-word;'>(5.822)</td><td style='text-align: center; word-wrap: break-word;'>(6.429)</td></tr><tr><td style='text-align: center; word-wrap: break-word;'>275</td><td style='text-align: center; word-wrap: break-word;'>+35</td><td style='text-align: center; word-wrap: break-word;'>(5.864)</td><td style='text-align: center; word-wrap: break-word;'>(5.991)</td><td style='text-align: center; word-wrap: break-word;'>(6.703)</td></tr><tr><td style='text-align: center; word-wrap: break-word;'>298.15</td><td style='text-align: center; word-wrap: break-word;'>77</td><td style='text-align: center; word-wrap: break-word;'>532.0 (5.976)</td><td style='text-align: center; word-wrap: break-word;'>545.7 (6.130)</td><td style='text-align: center; word-wrap: break-word;'>616.9 (6.930)</td></tr></table>

(a) Data from: M.H. Aven et al., Phys. Rev, Vol 102, 1956, p 1263. (b) Data from A.D. Mah et al., Thermodynamic Properties of Titanium-Oxygen Solutions and Compounds, United States Department of the Interior, Bureau of Mines, Report of Investigation 5316 (March, 1957)

<div style="text-align: center;">Specific heat of titanium at elevated temperatures</div>



<table border=1 style='margin: auto; word-wrap: break-word;'><tr><td rowspan="2">K</td><td style='text-align: center; word-wrap: break-word;'>Temperature</td><td colspan="2">Specific heat (C_{p})</td></tr><tr><td style='text-align: center; word-wrap: break-word;'>°F</td><td style='text-align: center; word-wrap: break-word;'>J/kg·°C</td><td style='text-align: center; word-wrap: break-word;'>cal/mole·K</td></tr><tr><td colspan="4">Alpha titanium ( $ C_{p} = 669.0 - 0.0371887 - 1.080 \times 10^{7} T^{-3} $)(a)</td></tr><tr><td style='text-align: center; word-wrap: break-word;'>300</td><td style='text-align: center; word-wrap: break-word;'>80</td><td style='text-align: center; word-wrap: break-word;'>547.7</td><td style='text-align: center; word-wrap: break-word;'>6.153</td></tr><tr><td style='text-align: center; word-wrap: break-word;'>350</td><td style='text-align: center; word-wrap: break-word;'>170</td><td style='text-align: center; word-wrap: break-word;'>578.3</td><td style='text-align: center; word-wrap: break-word;'>6.496</td></tr><tr><td style='text-align: center; word-wrap: break-word;'>400</td><td style='text-align: center; word-wrap: break-word;'>260</td><td style='text-align: center; word-wrap: break-word;'>597.4</td><td style='text-align: center; word-wrap: break-word;'>6.711</td></tr><tr><td style='text-align: center; word-wrap: break-word;'>450</td><td style='text-align: center; word-wrap: break-word;'>350</td><td style='text-align: center; word-wrap: break-word;'>610.0</td><td style='text-align: center; word-wrap: break-word;'>6.852</td></tr><tr><td style='text-align: center; word-wrap: break-word;'>500</td><td style='text-align: center; word-wrap: break-word;'>440</td><td style='text-align: center; word-wrap: break-word;'>618.4</td><td style='text-align: center; word-wrap: break-word;'>6.947</td></tr><tr><td style='text-align: center; word-wrap: break-word;'>550</td><td style='text-align: center; word-wrap: break-word;'>530</td><td style='text-align: center; word-wrap: break-word;'>624.1</td><td style='text-align: center; word-wrap: break-word;'>7.011</td></tr><tr><td style='text-align: center; word-wrap: break-word;'>600</td><td style='text-align: center; word-wrap: break-word;'>620</td><td style='text-align: center; word-wrap: break-word;'>628.0</td><td style='text-align: center; word-wrap: break-word;'>7.055</td></tr><tr><td style='text-align: center; word-wrap: break-word;'>650</td><td style='text-align: center; word-wrap: break-word;'>710</td><td style='text-align: center; word-wrap: break-word;'>630.7</td><td style='text-align: center; word-wrap: break-word;'>7.085</td></tr><tr><td style='text-align: center; word-wrap: break-word;'>700</td><td style='text-align: center; word-wrap: break-word;'>800</td><td style='text-align: center; word-wrap: break-word;'>632.4</td><td style='text-align: center; word-wrap: break-word;'>7.104</td></tr><tr><td style='text-align: center; word-wrap: break-word;'>750</td><td style='text-align: center; word-wrap: break-word;'>890</td><td style='text-align: center; word-wrap: break-word;'>633.4</td><td style='text-align: center; word-wrap: break-word;'>7.115</td></tr><tr><td style='text-align: center; word-wrap: break-word;'>800</td><td style='text-align: center; word-wrap: break-word;'>980</td><td style='text-align: center; word-wrap: break-word;'>633.9</td><td style='text-align: center; word-wrap: break-word;'>7.121(b)</td></tr><tr><td style='text-align: center; word-wrap: break-word;'>850</td><td style='text-align: center; word-wrap: break-word;'>1070</td><td style='text-align: center; word-wrap: break-word;'>633.9</td><td style='text-align: center; word-wrap: break-word;'>7.121</td></tr><tr><td style='text-align: center; word-wrap: break-word;'>900</td><td style='text-align: center; word-wrap: break-word;'>1160</td><td style='text-align: center; word-wrap: break-word;'>633.7</td><td style='text-align: center; word-wrap: break-word;'>7.119</td></tr><tr><td style='text-align: center; word-wrap: break-word;'>950</td><td style='text-align: center; word-wrap: break-word;'>1250</td><td style='text-align: center; word-wrap: break-word;'>633.2</td><td style='text-align: center; word-wrap: break-word;'>7.113</td></tr><tr><td style='text-align: center; word-wrap: break-word;'>1000</td><td style='text-align: center; word-wrap: break-word;'>1340</td><td style='text-align: center; word-wrap: break-word;'>632.5</td><td style='text-align: center; word-wrap: break-word;'>7.105</td></tr><tr><td style='text-align: center; word-wrap: break-word;'>1050</td><td style='text-align: center; word-wrap: break-word;'>1430</td><td style='text-align: center; word-wrap: break-word;'>631.6</td><td style='text-align: center; word-wrap: break-word;'>7.095</td></tr><tr><td style='text-align: center; word-wrap: break-word;'>1100</td><td style='text-align: center; word-wrap: break-word;'>1520</td><td style='text-align: center; word-wrap: break-word;'>630.6</td><td style='text-align: center; word-wrap: break-word;'>7.084</td></tr><tr><td style='text-align: center; word-wrap: break-word;'>1150</td><td style='text-align: center; word-wrap: break-word;'>1610</td><td style='text-align: center; word-wrap: break-word;'>629.5</td><td style='text-align: center; word-wrap: break-word;'>7.071</td></tr><tr><td colspan="4">Beta titanium</td></tr><tr><td style='text-align: center; word-wrap: break-word;'>1150-1300</td><td style='text-align: center; word-wrap: break-word;'>1610-1880</td><td style='text-align: center; word-wrap: break-word;'>712</td><td style='text-align: center; word-wrap: break-word;'>8.0</td></tr></table>

(a) Formula for specific heat (in J/kg·°C) at other temperatures (T, in K) between room temperature and the transformation temperature. (b) Anomalous maximum, which requires more work in the temperature range above 800 K (980 °F). Source: W.J. Lepkowski and J.W. Holladay, TML Report No. 73, Battelle, 1957, p 26-28

The listed values of enthalpies (latent heats) of transformation and melting are from the Metals Handbook, Vol 2, 9th ed., 1979, and recent assessments given by the following:

79Jan: D. Stull and H. Prophet, Ed., JANAF Thermochemical Tables, 2nd ed., NSRDS-NBS 37, 1971, Supplements in J. Phys. Chem. Ref Data, Vol 3, p 311-480, Vol 4, p 1-175, Vol 7, p 793-940, Vol 11, p 695-940

84Des: P.D. Desai, “Thermodynamic Properties of Titanium,” CINDAS Report 77, 1984

Values from the Metals Handbook are only estimates.

Latent Heat of Transformation:

 $$ 87\pm\mathrm{k J/k g~(79J a n)}; $$ 

 $$ 80\pm8\mathrm{k J/k g~(84D e s)}; $$ 

<div style="text-align: center;">Pure Ti: Compilation of selected specific heats at low temperatures</div>



<table border=1 style='margin: auto; word-wrap: break-word;'><tr><td colspan="8">Temperature</td></tr><tr><td rowspan="2">K</td><td rowspan="2">°R</td><td rowspan="2">J/kg·K</td><td rowspan="2">Cp cal/lb °F</td><td colspan="2">Temperature</td><td colspan="2">Cp</td></tr><tr><td style='text-align: center; word-wrap: break-word;'>K</td><td style='text-align: center; word-wrap: break-word;'>°R</td><td style='text-align: center; word-wrap: break-word;'>K</td><td style='text-align: center; word-wrap: break-word;'>cal/lb °F</td></tr><tr><td style='text-align: center; word-wrap: break-word;'>1</td><td style='text-align: center; word-wrap: break-word;'>1.8</td><td style='text-align: center; word-wrap: break-word;'>0.071</td><td style='text-align: center; word-wrap: break-word;'>0.0043</td><td style='text-align: center; word-wrap: break-word;'>70</td><td style='text-align: center; word-wrap: break-word;'></td><td style='text-align: center; word-wrap: break-word;'>189</td><td style='text-align: center; word-wrap: break-word;'>11.4</td></tr><tr><td style='text-align: center; word-wrap: break-word;'>2</td><td style='text-align: center; word-wrap: break-word;'>3.6</td><td style='text-align: center; word-wrap: break-word;'>0.146</td><td style='text-align: center; word-wrap: break-word;'>0.0088</td><td style='text-align: center; word-wrap: break-word;'>80</td><td style='text-align: center; word-wrap: break-word;'></td><td style='text-align: center; word-wrap: break-word;'>230</td><td style='text-align: center; word-wrap: break-word;'>13.8</td></tr><tr><td style='text-align: center; word-wrap: break-word;'>3</td><td style='text-align: center; word-wrap: break-word;'>5.4</td><td style='text-align: center; word-wrap: break-word;'>0.226</td><td style='text-align: center; word-wrap: break-word;'>0.0136</td><td style='text-align: center; word-wrap: break-word;'>90</td><td style='text-align: center; word-wrap: break-word;'></td><td style='text-align: center; word-wrap: break-word;'>267</td><td style='text-align: center; word-wrap: break-word;'>16.1</td></tr><tr><td style='text-align: center; word-wrap: break-word;'>4</td><td style='text-align: center; word-wrap: break-word;'>7.2</td><td style='text-align: center; word-wrap: break-word;'>0.317</td><td style='text-align: center; word-wrap: break-word;'>0.0191</td><td style='text-align: center; word-wrap: break-word;'>100</td><td style='text-align: center; word-wrap: break-word;'>180</td><td style='text-align: center; word-wrap: break-word;'>300</td><td style='text-align: center; word-wrap: break-word;'>18.05</td></tr><tr><td style='text-align: center; word-wrap: break-word;'>6</td><td style='text-align: center; word-wrap: break-word;'>10.8</td><td style='text-align: center; word-wrap: break-word;'>0.54</td><td style='text-align: center; word-wrap: break-word;'>0.0325</td><td style='text-align: center; word-wrap: break-word;'>120</td><td style='text-align: center; word-wrap: break-word;'></td><td style='text-align: center; word-wrap: break-word;'>352</td><td style='text-align: center; word-wrap: break-word;'>21.2</td></tr><tr><td style='text-align: center; word-wrap: break-word;'>8</td><td style='text-align: center; word-wrap: break-word;'>14.4</td><td style='text-align: center; word-wrap: break-word;'>0.84</td><td style='text-align: center; word-wrap: break-word;'>0.0505</td><td style='text-align: center; word-wrap: break-word;'>140</td><td style='text-align: center; word-wrap: break-word;'></td><td style='text-align: center; word-wrap: break-word;'>391</td><td style='text-align: center; word-wrap: break-word;'>23.5</td></tr><tr><td style='text-align: center; word-wrap: break-word;'>10</td><td style='text-align: center; word-wrap: break-word;'>18</td><td style='text-align: center; word-wrap: break-word;'>1.26</td><td style='text-align: center; word-wrap: break-word;'>0.0760</td><td style='text-align: center; word-wrap: break-word;'>160</td><td style='text-align: center; word-wrap: break-word;'></td><td style='text-align: center; word-wrap: break-word;'>422</td><td style='text-align: center; word-wrap: break-word;'>25.4</td></tr><tr><td style='text-align: center; word-wrap: break-word;'>15</td><td style='text-align: center; word-wrap: break-word;'></td><td style='text-align: center; word-wrap: break-word;'>3.3</td><td style='text-align: center; word-wrap: break-word;'>0.20</td><td style='text-align: center; word-wrap: break-word;'>180</td><td style='text-align: center; word-wrap: break-word;'></td><td style='text-align: center; word-wrap: break-word;'>446</td><td style='text-align: center; word-wrap: break-word;'>26.8</td></tr><tr><td style='text-align: center; word-wrap: break-word;'>20</td><td style='text-align: center; word-wrap: break-word;'>36</td><td style='text-align: center; word-wrap: break-word;'>7.0</td><td style='text-align: center; word-wrap: break-word;'>0.42</td><td style='text-align: center; word-wrap: break-word;'>200</td><td style='text-align: center; word-wrap: break-word;'>360</td><td style='text-align: center; word-wrap: break-word;'>465</td><td style='text-align: center; word-wrap: break-word;'>28.0</td></tr><tr><td style='text-align: center; word-wrap: break-word;'>25</td><td style='text-align: center; word-wrap: break-word;'></td><td style='text-align: center; word-wrap: break-word;'>13.4</td><td style='text-align: center; word-wrap: break-word;'>0.807</td><td style='text-align: center; word-wrap: break-word;'>220</td><td style='text-align: center; word-wrap: break-word;'></td><td style='text-align: center; word-wrap: break-word;'>480</td><td style='text-align: center; word-wrap: break-word;'>28.9</td></tr><tr><td style='text-align: center; word-wrap: break-word;'>30</td><td style='text-align: center; word-wrap: break-word;'>54</td><td style='text-align: center; word-wrap: break-word;'>24.5</td><td style='text-align: center; word-wrap: break-word;'>1.475</td><td style='text-align: center; word-wrap: break-word;'>240</td><td style='text-align: center; word-wrap: break-word;'></td><td style='text-align: center; word-wrap: break-word;'>493</td><td style='text-align: center; word-wrap: break-word;'>29.7</td></tr><tr><td style='text-align: center; word-wrap: break-word;'>40</td><td style='text-align: center; word-wrap: break-word;'></td><td style='text-align: center; word-wrap: break-word;'>57.1</td><td style='text-align: center; word-wrap: break-word;'>3.44</td><td style='text-align: center; word-wrap: break-word;'>260</td><td style='text-align: center; word-wrap: break-word;'></td><td style='text-align: center; word-wrap: break-word;'>504</td><td style='text-align: center; word-wrap: break-word;'>30.35</td></tr><tr><td style='text-align: center; word-wrap: break-word;'>50</td><td style='text-align: center; word-wrap: break-word;'></td><td style='text-align: center; word-wrap: break-word;'>99.2</td><td style='text-align: center; word-wrap: break-word;'>5.97</td><td style='text-align: center; word-wrap: break-word;'>280</td><td style='text-align: center; word-wrap: break-word;'></td><td style='text-align: center; word-wrap: break-word;'>514</td><td style='text-align: center; word-wrap: break-word;'>30.95</td></tr><tr><td style='text-align: center; word-wrap: break-word;'>60</td><td style='text-align: center; word-wrap: break-word;'></td><td style='text-align: center; word-wrap: break-word;'>146.7</td><td style='text-align: center; word-wrap: break-word;'>8.835</td><td style='text-align: center; word-wrap: break-word;'>300</td><td style='text-align: center; word-wrap: break-word;'>540</td><td style='text-align: center; word-wrap: break-word;'>522</td><td style='text-align: center; word-wrap: break-word;'>31.44</td></tr></table>

References: Data listed in WADD Technical Report 60-56 Part II (V.J. Johnson, Ed.) from the following three sources: (1) M.H. Aven et al., Phys. Rev. Vol 102, 1956, p 1263; (2) C.W. Kothen and H.L. Johnston, J. Am. Chem. Soc., Vol 75, 1953, p 1301; and (3) N.M. Wolcott, Conf. de Physique des Basses Temperatures, Paris, 1955

<div style="text-align: center;">Pure titanium: Specific heat at 1 to 10 K</div>


<div style="text-align: center;"><img src="imgs/img_in_chart_box_696_1132_1087_1451.jpg" alt="Image" width="32%" /></div>


<div style="text-align: center;">Source: V.J. Johnson, A Compendium of the Properties of Materials at Low Temperatures (Phase I), WADD Technical Report 60-56 Part II, Wright Air Development Division, 1960, p 4.141</div>


### Thermal Properties

#### Melting Point

At atmospheric pressure, pure titanium has an assessed melting temperature of  $ 1670 \pm 5^{\circ}\mathrm{C} $ ( $ 3038 \pm 9^{\circ}\mathrm{F} $) on the 1968 International Practical Temperature Scale (IPTS). This assessed value is based on past determinations (see table) and the demonstration by Rudy and Progulski (67Rud) that their samples were not contaminated during the melting experiments by checking for agreement of the  $ \beta\mathrm{Ti} \leftrightarrow \alpha\mathrm{Ti} $ transformation temperatures before and after the melting point determination.

## Electronic Specific Heat. 0.070 J/° kg (8.0 × 10⁻⁴ cal/°C · mol)

Effect of oxygen on the heat capacity (or specific heat) of pure titanium depends on the temperature range of the measurement (see table). Below about 165 K ( $ -160\ ^{\circ}\mathrm{F} $), titanium con

<div style="text-align: center;">Experimental determinations of the melting point of Pure  $ \beta Ti $</div>



<table border=1 style='margin: auto; word-wrap: break-word;'><tr><td style='text-align: center; word-wrap: break-word;'>Reference(a)</td><td style='text-align: center; word-wrap: break-word;'>Reported melting point,  $ {}^\circ $C</td><td style='text-align: center; word-wrap: break-word;'>Melting point (IPTS-88),  $ {}^\circ $C</td></tr><tr><td style='text-align: center; word-wrap: break-word;'>[51Han]</td><td style='text-align: center; word-wrap: break-word;'>1720  $ \pm $ 10</td><td style='text-align: center; word-wrap: break-word;'>1723</td></tr><tr><td style='text-align: center; word-wrap: break-word;'>[52Adc]</td><td style='text-align: center; word-wrap: break-word;'>1700  $ \pm $ 15</td><td style='text-align: center; word-wrap: break-word;'>1703</td></tr><tr><td style='text-align: center; word-wrap: break-word;'>[53May]</td><td style='text-align: center; word-wrap: break-word;'>1680  $ \pm $ 10</td><td style='text-align: center; word-wrap: break-word;'>1683</td></tr><tr><td style='text-align: center; word-wrap: break-word;'>[53Sch]</td><td style='text-align: center; word-wrap: break-word;'>1660  $ \pm $ 10</td><td style='text-align: center; word-wrap: break-word;'>1663</td></tr><tr><td style='text-align: center; word-wrap: break-word;'>[54On]</td><td style='text-align: center; word-wrap: break-word;'>1672  $ \pm $ 4</td><td style='text-align: center; word-wrap: break-word;'>1675</td></tr><tr><td style='text-align: center; word-wrap: break-word;'>[56Dca]</td><td style='text-align: center; word-wrap: break-word;'>1660  $ \pm $ 10</td><td style='text-align: center; word-wrap: break-word;'>1663</td></tr><tr><td style='text-align: center; word-wrap: break-word;'>[59Bic]</td><td style='text-align: center; word-wrap: break-word;'>1667  $ \pm $ 8</td><td style='text-align: center; word-wrap: break-word;'>1670</td></tr><tr><td style='text-align: center; word-wrap: break-word;'>[67Rud]</td><td style='text-align: center; word-wrap: break-word;'>1668  $ \pm $ 4</td><td style='text-align: center; word-wrap: break-word;'>1671</td></tr><tr><td style='text-align: center; word-wrap: break-word;'>[74Bcr]</td><td style='text-align: center; word-wrap: break-word;'>1666  $ \pm $ 4</td><td style='text-align: center; word-wrap: break-word;'>1667</td></tr><tr><td style='text-align: center; word-wrap: break-word;'>[77Ccr]</td><td style='text-align: center; word-wrap: break-word;'>1672  $ \pm $ 5</td><td style='text-align: center; word-wrap: break-word;'>1672</td></tr><tr><td style='text-align: center; word-wrap: break-word;'>Assessed</td><td style='text-align: center; word-wrap: break-word;'></td><td style='text-align: center; word-wrap: break-word;'>1670  $ \pm $ 5</td></tr></table>

(a) Full reference citations are given in Phase Diagrams of Binary Titanium Alloys, J. Murray, Ed., ASM International, 1987, p 1-5

<div style="text-align: center;">Pure titanium: Specific heat vs temperature</div>


<div style="text-align: center;"><img src="imgs/img_in_chart_box_311_677_1123_1069.jpg" alt="Image" width="68%" /></div>


<div style="text-align: center;">Source: Thermophysical Properties of Solid Materials, Vol 1 - Elements, WADC Technical Report 58-476, Wright Air Development Division, 1960</div>


taining oxygen has a lower specific heat than pure titanium, but above about 165 K (−165 °F) the titanium-oxygen alloys have a higher specific heat than pure titanium. Consequently, specific heat measurements made on impure material will give values higher than the true specific heats at, or above, room temperature.

<div style="text-align: center;">Heat capacity of pure titanium</div>


<div style="text-align: center;"><img src="imgs/img_in_chart_box_736_1170_1127_1488.jpg" alt="Image" width="32%" /></div>


<div style="text-align: center;">Source: E.S. Fisher and J. Renken, Phys. Rev., Vol 135, No. 2A, 1964, pA482-A494</div>


Crevice Corrosion

Crevice corrosion in boiling 6% NaCl solution

<div style="text-align: center;"><img src="imgs/img_in_chart_box_262_265_657_572.jpg" alt="Image" width="33%" /></div>


specimens were machined to 15 or 30 mm (0.6 or 1.2 in.) squares with a 5.5 mm (0.215 in.) diam hole. Composition (wt%): 0.05 O, 0.004 C, 0.03 Fe, 0.014 N, 0.0003 H.

Source: M. Kobayashi et al., Titanium '80 Science and Technology, The Metallurgical Society of AIME, 1980, p.2613-2622

Effect of oxidation on crevice corrosion in NaCl solution

<div style="text-align: center;"><img src="imgs/img_in_chart_box_697_265_1084_572.jpg" alt="Image" width="32%" /></div>


Specimens were machined to 15 or 30 mm (0.6 or 1.2 in.) squares with a 5.5 mm (0.215 in.) diam hole. Composition (wt%): 0.05 O, 0.004 C, 0.03 Fe, 0.014 N, 0.0003 H.

Source: M. Kobayashi et al., Study on Crevice Corrosion of Titanium, Titanium '80 Science and Technology, The Metallurgical Society of AIME, 1980, p 2613-2622

Titanium and its alloys suffer hydrogen damage primarily by hydride-phase formation. Uniaxial tensile properties of high-purity titanium are relatively unaffected by typical concentrations (<200 ppm) of hydrogen; however, the impact toughness can be impaired.

Commercially pure titanium is more sensitive to hydrogen than pure titanium is. The amount of hydrogen necessary to induce ductile-to-brittle transition behavior in commercially pure titanium is one-half the amount needed in pure titanium.



At room temperature, the solubility limit of hydrogen in α-titanium ranges from 20 to 200 ppm (wt%) depending on the impurity content. Hydrogen solubility in high-purity titanium is about 0.1 at.\% (0.02 wt%) at room temperature (see the section "Phase Diagrams" in this datasheet).

<div style="text-align: center;">Tensile properties, hardnesses, and impact strengths of three titanium alloys at two hydrogen levels</div>



<table border=1 style='margin: auto; word-wrap: break-word;'><tr><td rowspan="2">Alloy Addition, wt%</td><td colspan="2">Hydrogen Atomic</td><td rowspan="2">Treatment</td><td rowspan="2">Tensile strength, ksi</td><td rowspan="2">0.2% Offset yield strength, ksi</td><td rowspan="2">Elongation, %</td><td rowspan="2">Reduction in area, %</td><td rowspan="2">Room- temperature impact strength, in-lb</td></tr><tr><td style='text-align: center; word-wrap: break-word;'>%</td><td style='text-align: center; word-wrap: break-word;'>wt%</td></tr><tr><td style='text-align: center; word-wrap: break-word;'>0.06 N</td><td style='text-align: center; word-wrap: break-word;'>0.07</td><td style='text-align: center; word-wrap: break-word;'>0.0014</td><td style='text-align: center; word-wrap: break-word;'>Vacuum annealed 775 °C 2 hr, furnace cooled</td><td style='text-align: center; word-wrap: break-word;'>82</td><td style='text-align: center; word-wrap: break-word;'>72</td><td style='text-align: center; word-wrap: break-word;'>36</td><td style='text-align: center; word-wrap: break-word;'>55</td><td style='text-align: center; word-wrap: break-word;'>24</td></tr><tr><td style='text-align: center; word-wrap: break-word;'>0.06 N</td><td style='text-align: center; word-wrap: break-word;'>0.63</td><td style='text-align: center; word-wrap: break-word;'>0.0133</td><td style='text-align: center; word-wrap: break-word;'>700 °C 1 hr in argon, furnace cooled</td><td style='text-align: center; word-wrap: break-word;'>77</td><td style='text-align: center; word-wrap: break-word;'>63</td><td style='text-align: center; word-wrap: break-word;'>30</td><td style='text-align: center; word-wrap: break-word;'>57</td><td style='text-align: center; word-wrap: break-word;'>4</td></tr><tr><td style='text-align: center; word-wrap: break-word;'>0.18 N</td><td style='text-align: center; word-wrap: break-word;'>0.09</td><td style='text-align: center; word-wrap: break-word;'>0.0018</td><td style='text-align: center; word-wrap: break-word;'>Vacuum annealed 775 °C 2 hr, furnace cooled</td><td style='text-align: center; word-wrap: break-word;'>114</td><td style='text-align: center; word-wrap: break-word;'>110</td><td style='text-align: center; word-wrap: break-word;'>23</td><td style='text-align: center; word-wrap: break-word;'>26</td><td style='text-align: center; word-wrap: break-word;'>16</td></tr><tr><td style='text-align: center; word-wrap: break-word;'>0.18 N</td><td style='text-align: center; word-wrap: break-word;'>0.6</td><td style='text-align: center; word-wrap: break-word;'>0.0127</td><td style='text-align: center; word-wrap: break-word;'>700 °C 1 hr in argon, furnace cooled</td><td style='text-align: center; word-wrap: break-word;'>122</td><td style='text-align: center; word-wrap: break-word;'>117</td><td style='text-align: center; word-wrap: break-word;'>25</td><td style='text-align: center; word-wrap: break-word;'>23</td><td style='text-align: center; word-wrap: break-word;'>3</td></tr><tr><td style='text-align: center; word-wrap: break-word;'>2.55 Al</td><td style='text-align: center; word-wrap: break-word;'>0.07</td><td style='text-align: center; word-wrap: break-word;'>0.0015</td><td style='text-align: center; word-wrap: break-word;'>Vacuum annealed 775 °C 2 hr, furnace cooled</td><td style='text-align: center; word-wrap: break-word;'>93</td><td style='text-align: center; word-wrap: break-word;'>78</td><td style='text-align: center; word-wrap: break-word;'>26</td><td style='text-align: center; word-wrap: break-word;'>47</td><td style='text-align: center; word-wrap: break-word;'>41</td></tr><tr><td style='text-align: center; word-wrap: break-word;'>2.55 Al</td><td style='text-align: center; word-wrap: break-word;'>0.6</td><td style='text-align: center; word-wrap: break-word;'>0.0129</td><td style='text-align: center; word-wrap: break-word;'>900 °C 1 hr in argon, furnace cooled</td><td style='text-align: center; word-wrap: break-word;'>96</td><td style='text-align: center; word-wrap: break-word;'>82</td><td style='text-align: center; word-wrap: break-word;'>23</td><td style='text-align: center; word-wrap: break-word;'>39</td><td style='text-align: center; word-wrap: break-word;'>7</td></tr></table>

<div style="text-align: center;">Source: G.A. Lenning, C.M. Craighead, and R.I. Jaffee, Constitution and Mechanical Properties of Titanium-Hydrogen Alloys, Hydrogen Damage, C.D. Beachem, Ed., American Society for Metals, 1977, p 100</div>


Pure titanium (and commercially pure ASTM grades 1, 2, 7, 11, and 12) is immune to stress-corrosion cracking (SCC), except in a few environments such as anhydrous methanol/halide solutions, nitrogen tetroxide (N₂O₄), red fuming HNO₃, and liquid or solid cadmium. The general SCC behavior of titanium and titanium alloys is described in “Technical Note 2: Corrosion” in this Volume and in the datasheet “CP and Modified Titanium.”



<div style="text-align: center;">Surface potential vs time at various pressures</div>


<div style="text-align: center;"><img src="imgs/img_in_chart_box_304_251_684_539.jpg" alt="Image" width="31%" /></div>


<div style="text-align: center;"><img src="imgs/img_in_chart_box_737_250_1112_540.jpg" alt="Image" width="31%" /></div>


The adsorption of oxygen is related to surface potential measurements. Titanium sample had 40 ppm O and was surface cleaned by ion bombardment in a vacuum chamber.

Source: J.B. Bignolas et al., A Study of Oxygen Chemisorption on Titanium by Auger Analysis and Mirror Electron Microscopy, Titanium '80 Science and Technology, Metallurgical Society of AIME, 1980, 2829-2837

#### Oxidation kinetics of high-purity titanium

<div style="text-align: center;"><img src="imgs/img_in_chart_box_307_790_1115_1168.jpg" alt="Image" width="67%" /></div>


<div style="text-align: center;">Samples were iodide titanium cleaned by successive treatments of argon ion bombardment (500 eV).</div>


Source: J.P. Gspann et al., Oxidation Kinetics of High-Purity Titanium, Influence of a Monolayer of Chemisorped Sulfur, Titanium 80 Science and Technology, The Metallurgical Society of AIME, 1980, p 2839-2851

deteriorate and dissolve, and the unprotected metal is oxidized to the soluble trivalent ion  $ (Ti^{3+} + 3e^{-}) $. Corrosion for commercially pure titanium is covered in the article "CP and Modified Ti".



Electrochemical anodic and cathodic polarization testing is often used to supplement weight loss testing. Polarization testing can identify whether the alloy is truly fully passive or possibly metastable; this is often not discernible from weight loss tests alone.

Repassivation potentials generally decrease as iron content increases in titanium. For iron levels less than 0.3%, this reduction is considered to be insignificant, on the order of several tenths of a volt. In hot HCl solutions, for example, the useful passive region is reduced when iron levels exceed 0.3 wt% in base metal and 0.2 wt% in weldments. (Schutz et al., Titanium Science and Technology, 1985, p 2617-2624).

The steady-state electrode potential in flowing seawater is about 0.10 V vs SCE at 24 °C (75 °F).



Polarization curves in a solution of methyl alcohol and sulfuric acid (CH3OH + H2SO4) were obtained for pure (iodide) titanium (see figure) and no significant differences were observed for Ti-75A (ASTM Grade 4) and Ti-6Al-4V. Without water additions, a short region of passivity can be detected, but a sharp increase of currents occurs at about -0.24V. Examination revealed attack in the form of pitting (see figure reference for details).

<div style="text-align: center;">Pure titanium: Effect of water additions on potentiostatic polarization</div>


<div style="text-align: center;"><img src="imgs/img_in_chart_box_272_636_1070_1003.jpg" alt="Image" width="67%" /></div>


<div style="text-align: center;">When 1% of water was added to the test solution, the titanium electrode apparently was in the passive state. The anodic current remained small and constant up to about +0.7 V. At higher potentials the current increased steadily, but not as sharply as in water-free solutions. Source: F. Mansfield, Pitting Caused by Chlorides or Sulfates in Organic Media, Galvanic and Pitting Corrosion-Field and Laboratory Studies, ASTM STP 576, ASTM, 1976, p 180-202</div>


Oxidation of pure titanium does not differ significantly from that of ASTM commercially pure titanium grades 1 and 2 (UNS R50250 and R50400), and thin oxide films form in air temperatures between 315 and 650 °C (600 and 1200 °F). The oxide film is barely perceptible after exposure at 315 °C (600 °F), but it becomes darker and thicker with increasing temperature and time at temperature. The changes in surface color can be used as a rough guide of exposure temperature in air (see table), while time at temperature becomes a more significant factor for temperatures above 500 °C (see figure). Care must be used in estimating temperature due to the time factor mentioned, and the oxide color at a given temperature is strongly influenced by the cleanliness of the surface. A surface exposed to elevated temperature with, for example, oil on the surface, will have a different color than a clean surface.

The oxidation of pure titanium has also been studied at low oxygen pressures, so the first steps of oxidation can be evaluated by surface potential measurement, Auger analysis, or x-ray photoelectron microscopy (ESCA). The influence of oxidation on surface potentials is illustrated by typical pressure-temperature effects (see figure), while the growth of oxide layers have been evaluated by Auger analysis (see figure showing the effect of a sulfur monolayer on oxidation layers).



<div style="text-align: center;">Effect of air temperature on titanium's appearance</div>



<table border=1 style='margin: auto; word-wrap: break-word;'><tr><td colspan="2">Air temperature</td><td rowspan="2">Appearance of oxide film(a)</td></tr><tr><td style='text-align: center; word-wrap: break-word;'>°C</td><td style='text-align: center; word-wrap: break-word;'>°F</td></tr><tr><td style='text-align: center; word-wrap: break-word;'>370</td><td style='text-align: center; word-wrap: break-word;'>700</td><td style='text-align: center; word-wrap: break-word;'>Straw yellow color</td></tr><tr><td style='text-align: center; word-wrap: break-word;'>480</td><td style='text-align: center; word-wrap: break-word;'>900</td><td style='text-align: center; word-wrap: break-word;'>Blue color</td></tr><tr><td style='text-align: center; word-wrap: break-word;'>650</td><td style='text-align: center; word-wrap: break-word;'>1200</td><td style='text-align: center; word-wrap: break-word;'>Dull gray</td></tr></table>

<div style="text-align: center;">(a) Alloying elements and surface contaminants also influence color.</div>


Magnetoresistance Coefficient.  $ 1.04 \times 10^{-16} $ m²/A² (6.6 × 10⁻¹³ Oe⁻)

Hall Coefficient. Nonmetallic impurities greatly affect the Hall coefficient. Positive Hall coefficients for pure titanium have ranged from +1 × 10⁻⁴ nΩ cm/Oe to a high value of +3 × 10⁻⁴ n² cm/Oe reported by G.W. Scovil ("The Hall Effect in Titanium," J. App. Phys., Vol 24, 1953, p 226). Negative Hall coefficients have been measured in specimens containing 0.34 wt% oxygen (S. Foner, Ph. Rev., Series 2, Vol 91, 1953, p 447).



#### Magnetic susceptibility of titanium-hydrogen system

<div style="text-align: center;"><img src="imgs/img_in_chart_box_310_418_1112_797.jpg" alt="Image" width="67%" /></div>


<div style="text-align: center;">Source: W.J. Lepkowski and J.W. Holladay, The Physical Properties of Titanium and Titanium Alloys, TML Report No. 73, Battelle, 1957</div>


### Chemical/Corrosion Properties
