Repository: jiushiaaa/PaperExtraction

# 高熵合金论文结构化抽取 Pipeline

从高熵合金（HEA）领域学术 PDF 中抽取「成分–工艺–性能」结构化数据，输出 JSONL，供下游机器学习或知识库使用。

基于 [LangExtract](https://github.com/google/langextract) ，默认按 **OpenAI 兼容接口** 工作：你可以在 `.env` 中自定义 `API Key / Base URL / Model / 请求参数`（如 `temperature`、`enable_thinking`）。同时保留 Gemini 入口，支持文本清洗、分块抽取、单块超时与解析失败重试，并在 Python 层做去噪过滤（仅保留本文研究材料）。

---

## 功能概览

| 功能 | 说明 |
|------|------|
| **开放模型接入** | 支持任意 OpenAI 兼容 API（可直传 model_id）；Gemini 单独保留 |
| **文本清洗** | 去除出版商声明；在正文后 30% 内截断致谢 / 利益冲突 / 参考文献，节省 Token |
| **分块抽取** | 按字符数分块 + 重叠，单块失败可切半重试；单块超时（默认 240s）跳过，不拖死整程 |
| **结构化输出** | 扁平 Extraction → 按 `material_id` 聚合为 MaterialEntity → 转目标 JSON 模板（`Composition_Info` / `Process_Info` / `Properties_Info`）写入 JSONL |

File: data/processed/High-Purity Ti（海绵钛）/txt_parse/High-Purity Ti（海绵钛）_final_output.md (part 4 of 6)
## High-Purity Ti
The corrosion resistance of titanium depends on the formation of a protective oxide layer as described in "Technical Note 2: Corrosion" in this volume. The effectiveness of this layer seems to require the presence of either water or hydroxyl (even in trace amounts) during its formation. If titanium is exposed to a vigorously oxidizing environment in the complete absence of moisture, any surface film formed will not be protective and oxidation in depth may take place, often in the form of a violent exothermic reaction. Breakdown of the passive layer can also occur from dry oxidants, nonoxidizing aqueous environments as defined by a Pourbaix diagram, and pitting or crevice attack in near-neutral aqueous solutions (particularly in the presence of halides). Iron impurities, generally thought to detrimentally affect titanium corrosion, have little or no effect of practical significance at levels up to 0.2 wt% Fe (R.W. Schutz et al., Effect of Solid Solution Iron on the Corrosion Behavior of Titanium, Titanium Science and Technology, Deutsche Gesellschaft für Metallkunde e.V., 1985, p. 2617-2624.)

General corrosion becomes a concern in reducing acid environments, particularly as acid concentration and temperature increase (see figure). In strong and/or hot reducing acids (in the absence of inhibitors), the oxide film of titanium can

<div style="text-align: center;">Variation in active and passive regions in HCl solution</div>


<div style="text-align: center;"><img src="imgs/img_in_chart_box_738_1052_1128_1360.jpg" alt="Image" width="32%" /></div>


<div style="text-align: center;">Three types of titanium specimens were used; specimens polished with #400 emery paper, specimens anodized in a 2% phosphoric acid solution at 50V for 10 min, after polishing, and specimens oxidized in air at 600 °C for 10 min, after polishing. The thicknesses of all of these specimens were 1 mm.</div>


Source: T. Fukuzuka et al., On the Beneficial Effect of the Titanium Oxide Film Formed by Thermal Oxidation, Titanium '80 Science and Technology, The Metallurgical Society of AIME, 1980, p 2781-2792

Thermoelectric Properties

Thermoelectric potentials of titanium-platinum couple

<div style="text-align: center;"><img src="imgs/img_in_chart_box_273_247_643_554.jpg" alt="Image" width="31%" /></div>


Source: H.W. Womer, Thermoelectric Properties of Titanium with Special Reference to the Allotropic Transformation, Austral, J. Sci. Res., Vol 4 (No. 62), 1951

### Magnetic Characteristics

## Magnetic Properties

Magnetic Susceptibility  $ 3.17 \times 10^{-6} (\pm 0.03 \times 10^{-6}) \, \text{cm}^3/\text{g} $ is the mass susceptibility ( $ \chi_{\text{m}} $) established by Lepkowski and Holladay (TML Report No. 73, Battelle, 1957). This is in good agreement with more recent measurements (see tables). Additional information on the factors affecting magnetic susceptibility are discussed in the chapter "Physical Properties" of Section 1 in this Volume.



Magnetic Permeability. 1.00005 at 1600 A/m (20 Oe)

<div style="text-align: center;">Magnetic susceptibility of polycrystalline titanium</div>



<table border=1 style='margin: auto; word-wrap: break-word;'><tr><td rowspan="2">Specimen purity, wt% Ti</td><td rowspan="2">Temperature, K</td><td rowspan="2">Mass of specimen, mg</td><td rowspan="2">Estimated Number of grains per specimen</td><td rowspan="2">Condition</td><td colspan="4">Magnetic susceptibility,  $ 10^{-6} $ cm $ ^{3} $/g</td></tr><tr><td style='text-align: center; word-wrap: break-word;'>$ \chi_{1} $</td><td style='text-align: center; word-wrap: break-word;'>$ \chi_{2} $</td><td style='text-align: center; word-wrap: break-word;'>$ \chi_{1}-\chi_{2} $</td><td style='text-align: center; word-wrap: break-word;'>$ \chi_{a} $(a)</td></tr><tr><td style='text-align: center; word-wrap: break-word;'>99.8</td><td style='text-align: center; word-wrap: break-word;'>300</td><td style='text-align: center; word-wrap: break-word;'>81</td><td style='text-align: center; word-wrap: break-word;'>800</td><td style='text-align: center; word-wrap: break-word;'>As cast</td><td style='text-align: center; word-wrap: break-word;'>3.16g</td><td style='text-align: center; word-wrap: break-word;'></td><td style='text-align: center; word-wrap: break-word;'></td><td style='text-align: center; word-wrap: break-word;'></td></tr><tr><td style='text-align: center; word-wrap: break-word;'>99.8</td><td style='text-align: center; word-wrap: break-word;'>300</td><td style='text-align: center; word-wrap: break-word;'>84</td><td style='text-align: center; word-wrap: break-word;'>800</td><td style='text-align: center; word-wrap: break-word;'>As cast</td><td style='text-align: center; word-wrap: break-word;'>3.16g</td><td style='text-align: center; word-wrap: break-word;'></td><td style='text-align: center; word-wrap: break-word;'></td><td style='text-align: center; word-wrap: break-word;'></td></tr><tr><td style='text-align: center; word-wrap: break-word;'>99.9</td><td style='text-align: center; word-wrap: break-word;'>300</td><td style='text-align: center; word-wrap: break-word;'>84</td><td style='text-align: center; word-wrap: break-word;'>...</td><td style='text-align: center; word-wrap: break-word;'>As received</td><td style='text-align: center; word-wrap: break-word;'>3.16g</td><td style='text-align: center; word-wrap: break-word;'></td><td style='text-align: center; word-wrap: break-word;'></td><td style='text-align: center; word-wrap: break-word;'></td></tr><tr><td style='text-align: center; word-wrap: break-word;'>99.8</td><td style='text-align: center; word-wrap: break-word;'>300</td><td style='text-align: center; word-wrap: break-word;'>78</td><td style='text-align: center; word-wrap: break-word;'>800</td><td style='text-align: center; word-wrap: break-word;'>As cast</td><td style='text-align: center; word-wrap: break-word;'>3.15g</td><td style='text-align: center; word-wrap: break-word;'>3.15g</td><td style='text-align: center; word-wrap: break-word;'>3.15g</td><td style='text-align: center; word-wrap: break-word;'>3.15g</td></tr><tr><td style='text-align: center; word-wrap: break-word;'>99.8</td><td style='text-align: center; word-wrap: break-word;'>300</td><td style='text-align: center; word-wrap: break-word;'>73</td><td style='text-align: center; word-wrap: break-word;'>800</td><td style='text-align: center; word-wrap: break-word;'>As cast</td><td style='text-align: center; word-wrap: break-word;'>3.19g</td><td style='text-align: center; word-wrap: break-word;'>3.12g</td><td style='text-align: center; word-wrap: break-word;'>3.12g</td><td style='text-align: center; word-wrap: break-word;'>3.15g</td></tr><tr><td style='text-align: center; word-wrap: break-word;'>99.8</td><td style='text-align: center; word-wrap: break-word;'>300</td><td style='text-align: center; word-wrap: break-word;'>108</td><td style='text-align: center; word-wrap: break-word;'>43,000</td><td style='text-align: center; word-wrap: break-word;'>Recrystallized</td><td style='text-align: center; word-wrap: break-word;'>3.19g</td><td style='text-align: center; word-wrap: break-word;'>3.14g</td><td style='text-align: center; word-wrap: break-word;'>3.13g</td><td style='text-align: center; word-wrap: break-word;'>3.15g</td></tr><tr><td style='text-align: center; word-wrap: break-word;'>99.9</td><td style='text-align: center; word-wrap: break-word;'>299</td><td style='text-align: center; word-wrap: break-word;'>70</td><td style='text-align: center; word-wrap: break-word;'>...</td><td style='text-align: center; word-wrap: break-word;'>As received</td><td style='text-align: center; word-wrap: break-word;'>3.20g</td><td style='text-align: center; word-wrap: break-word;'>3.12g</td><td style='text-align: center; word-wrap: break-word;'>3.11g</td><td style='text-align: center; word-wrap: break-word;'>3.14g</td></tr><tr><td style='text-align: center; word-wrap: break-word;'>99.8</td><td style='text-align: center; word-wrap: break-word;'>299</td><td style='text-align: center; word-wrap: break-word;'>51</td><td style='text-align: center; word-wrap: break-word;'>53,000</td><td style='text-align: center; word-wrap: break-word;'>Recrystallized</td><td style='text-align: center; word-wrap: break-word;'>3.25g</td><td style='text-align: center; word-wrap: break-word;'>3.13g</td><td style='text-align: center; word-wrap: break-word;'>3.10g</td><td style='text-align: center; word-wrap: break-word;'>3.16g</td></tr><tr><td style='text-align: center; word-wrap: break-word;'>99.8</td><td style='text-align: center; word-wrap: break-word;'>298</td><td style='text-align: center; word-wrap: break-word;'>49</td><td style='text-align: center; word-wrap: break-word;'>230,000</td><td style='text-align: center; word-wrap: break-word;'>Recrystallized</td><td style='text-align: center; word-wrap: break-word;'>3.35g</td><td style='text-align: center; word-wrap: break-word;'>3.08g</td><td style='text-align: center; word-wrap: break-word;'>3.07g</td><td style='text-align: center; word-wrap: break-word;'>3.17g</td></tr></table>

(a) Accuracy is limited to about three significant digits (as indicated by underlining). Source: E.W. Collings, Battelle, Columbus, Ohio

<div style="text-align: center;">Magnetic susceptibility of single-crystal titanium</div>



<table border=1 style='margin: auto; word-wrap: break-word;'><tr><td colspan="4">Magnetic susceptibility,  $ 10^{-6} $ cm  $ 3/g $</td></tr><tr><td style='text-align: center; word-wrap: break-word;'>$ \chi_{1} $</td><td style='text-align: center; word-wrap: break-word;'>$ \chi_{2} $</td><td style='text-align: center; word-wrap: break-word;'>$ \chi_{1}-\chi_{2} $</td><td style='text-align: center; word-wrap: break-word;'>$ \chi_{av}(a) $</td></tr><tr><td style='text-align: center; word-wrap: break-word;'>3.505</td><td style='text-align: center; word-wrap: break-word;'>3.023</td><td style='text-align: center; word-wrap: break-word;'>0.482</td><td style='text-align: center; word-wrap: break-word;'>3.184</td></tr><tr><td style='text-align: center; word-wrap: break-word;'>3.473</td><td style='text-align: center; word-wrap: break-word;'>3.020</td><td style='text-align: center; word-wrap: break-word;'>0.453</td><td style='text-align: center; word-wrap: break-word;'>3.171</td></tr><tr><td style='text-align: center; word-wrap: break-word;'>3.499</td><td style='text-align: center; word-wrap: break-word;'>2.988</td><td style='text-align: center; word-wrap: break-word;'>0.511</td><td style='text-align: center; word-wrap: break-word;'>3.158</td></tr><tr><td style='text-align: center; word-wrap: break-word;'>3.527</td><td style='text-align: center; word-wrap: break-word;'>3.006</td><td style='text-align: center; word-wrap: break-word;'>0.521</td><td style='text-align: center; word-wrap: break-word;'>3.180</td></tr></table>

(a) Accuracy is limited to about three significant digits (as indicated by underlining). Source: E.W. Collings, Battelle, Columbus, Ohio

<div style="text-align: center;">Pure titanium resistivity data</div>


<div style="text-align: center;"><img src="imgs/img_in_chart_box_300_230_1098_609.jpg" alt="Image" width="67%" /></div>


<div style="text-align: center;">Source: Thermophysical Properties of Solid Materials, Vol 1 - Elements, WADA Technical Report 58-746, Wright Air Development Division, 1960</div>


<div style="text-align: center;">Relative resistance of a single crystal and a polycrystalline titanium sample</div>



<table border=1 style='margin: auto; word-wrap: break-word;'><tr><td rowspan="3">Temperature, K</td><td colspan="3">Relative resistivity(a)</td></tr><tr><td colspan="3">Single crystal</td></tr><tr><td style='text-align: center; word-wrap: break-word;'>Parallel to c-axis</td><td style='text-align: center; word-wrap: break-word;'>Perpendicular to c-axis</td><td style='text-align: center; word-wrap: break-word;'>Polycrystalline</td></tr><tr><td style='text-align: center; word-wrap: break-word;'>4.2</td><td style='text-align: center; word-wrap: break-word;'>...</td><td style='text-align: center; word-wrap: break-word;'>...</td><td style='text-align: center; word-wrap: break-word;'>0.0306</td></tr><tr><td style='text-align: center; word-wrap: break-word;'>19.6</td><td style='text-align: center; word-wrap: break-word;'>...</td><td style='text-align: center; word-wrap: break-word;'>...</td><td style='text-align: center; word-wrap: break-word;'>0.0309</td></tr><tr><td style='text-align: center; word-wrap: break-word;'>77</td><td style='text-align: center; word-wrap: break-word;'>0.1786</td><td style='text-align: center; word-wrap: break-word;'>0.2086</td><td style='text-align: center; word-wrap: break-word;'>0.15</td></tr><tr><td style='text-align: center; word-wrap: break-word;'>196</td><td style='text-align: center; word-wrap: break-word;'>0.6355</td><td style='text-align: center; word-wrap: break-word;'>0.6450</td><td style='text-align: center; word-wrap: break-word;'>0.67</td></tr><tr><td style='text-align: center; word-wrap: break-word;'>273</td><td style='text-align: center; word-wrap: break-word;'>1.000</td><td style='text-align: center; word-wrap: break-word;'>1.000</td><td style='text-align: center; word-wrap: break-word;'>1.000(b)</td></tr><tr><td style='text-align: center; word-wrap: break-word;'>300</td><td style='text-align: center; word-wrap: break-word;'>1.130</td><td style='text-align: center; word-wrap: break-word;'>1.110</td><td style='text-align: center; word-wrap: break-word;'>1.120</td></tr><tr><td style='text-align: center; word-wrap: break-word;'>373</td><td style='text-align: center; word-wrap: break-word;'>1.4997</td><td style='text-align: center; word-wrap: break-word;'>1.4550</td><td style='text-align: center; word-wrap: break-word;'>1.468</td></tr><tr><td style='text-align: center; word-wrap: break-word;'>400</td><td style='text-align: center; word-wrap: break-word;'>1.64</td><td style='text-align: center; word-wrap: break-word;'>1.58</td><td style='text-align: center; word-wrap: break-word;'>1.60</td></tr><tr><td style='text-align: center; word-wrap: break-word;'>500</td><td style='text-align: center; word-wrap: break-word;'>2.13</td><td style='text-align: center; word-wrap: break-word;'>2.10</td><td style='text-align: center; word-wrap: break-word;'>2.09</td></tr><tr><td style='text-align: center; word-wrap: break-word;'>600</td><td style='text-align: center; word-wrap: break-word;'>2.60</td><td style='text-align: center; word-wrap: break-word;'>2.60</td><td style='text-align: center; word-wrap: break-word;'>2.56</td></tr><tr><td style='text-align: center; word-wrap: break-word;'>700</td><td style='text-align: center; word-wrap: break-word;'>2.99</td><td style='text-align: center; word-wrap: break-word;'>2.94</td><td style='text-align: center; word-wrap: break-word;'>2.99</td></tr><tr><td style='text-align: center; word-wrap: break-word;'>800</td><td style='text-align: center; word-wrap: break-word;'>3.25</td><td style='text-align: center; word-wrap: break-word;'>3.17</td><td style='text-align: center; word-wrap: break-word;'>3.31</td></tr><tr><td style='text-align: center; word-wrap: break-word;'>900</td><td style='text-align: center; word-wrap: break-word;'>3.46</td><td style='text-align: center; word-wrap: break-word;'>3.38</td><td style='text-align: center; word-wrap: break-word;'>3.58</td></tr><tr><td style='text-align: center; word-wrap: break-word;'>1000</td><td style='text-align: center; word-wrap: break-word;'>3.59</td><td style='text-align: center; word-wrap: break-word;'>3.58</td><td style='text-align: center; word-wrap: break-word;'>3.80</td></tr><tr><td style='text-align: center; word-wrap: break-word;'>1100</td><td style='text-align: center; word-wrap: break-word;'>3.67</td><td style='text-align: center; word-wrap: break-word;'>3.76</td><td style='text-align: center; word-wrap: break-word;'>3.98</td></tr><tr><td style='text-align: center; word-wrap: break-word;'>1200</td><td style='text-align: center; word-wrap: break-word;'>3.43</td><td style='text-align: center; word-wrap: break-word;'>3.61</td><td style='text-align: center; word-wrap: break-word;'>3.705</td></tr><tr><td style='text-align: center; word-wrap: break-word;'>1300</td><td style='text-align: center; word-wrap: break-word;'>3.47</td><td style='text-align: center; word-wrap: break-word;'>3.675</td><td style='text-align: center; word-wrap: break-word;'>3.760</td></tr><tr><td style='text-align: center; word-wrap: break-word;'>1400</td><td style='text-align: center; word-wrap: break-word;'>3.525</td><td style='text-align: center; word-wrap: break-word;'>3.75</td><td style='text-align: center; word-wrap: break-word;'>3.835</td></tr><tr><td style='text-align: center; word-wrap: break-word;'>1450</td><td style='text-align: center; word-wrap: break-word;'>3.555</td><td style='text-align: center; word-wrap: break-word;'>3.78</td><td style='text-align: center; word-wrap: break-word;'>3.865</td></tr></table>

(a) Relative resistivity = resistivity at indicated temperature/resistivity at 273 K. (b) Electrical resistivity at 273 K (0 °C) is 42.67 ± 0.05 microhm·cm. Source: James K. Stanley, Electrical and Magnetic Properties of Metals, American Society for Metals, 1963, p 51

A state of superconductivity is stable only if temperature, magnetic field strength, and current density are all below the critical levels, or thresholds. The three critical parameters of temperature (T_c), magnetic field (H_c), and current density (J_c), are closely interdependent. For example, the Hc decreases with increasing temperature or current.

Critical Temperature of Superconductivity. Atypical value for pure titanium is  $ 0.40 \pm 0.04 $ K (B.W. Roberts, Properties of Selected Superconducting Materials, 1978 Supplement, NBS Technical Note 983). Critical temperatures as high as 0.56 K have been re-

<div style="text-align: center;">Pure titanium: Resistivity at cryogenic temperatures</div>


<div style="text-align: center;"><img src="imgs/img_in_chart_box_729_737_1119_1045.jpg" alt="Image" width="32%" /></div>


<div style="text-align: center;"> $ P_{273} = \text{resistivity at } 0\,^{\circ}\text{C} (273\,K) $.</div>


<div style="text-align: center;">source: R.B. Stewart and V.J. Johnson, Ed., A. Compendium of the Properties of Materials at Low Temperatures (Phase II), WADD Technical Report 60-56 (Part IV), U.S. Air Force, 1961</div>


ported (T.S. Smith and J.G. Daunt, Phy. Rev., Series 2, Vol 88, 1952, p 1172).

Critical Field Strength of Superconductivity. Pure metals are in the class of type I superconductors, which exhibit perfect diamagnetism up to some critical field (Hc) when temperature is below Tc. Values have ranged from  $ 2 \times 10^{-3} $ T (T.S. Smith et al., Phy. Rev. Series 2, Vol 89, 1953, p 654) to  $ 8.6 \times 10^{-3} $ T for unannealed, cold-swaged wire (M.C. Steel and R.A. Hein, Phy. Rev. Series 2, Vol 92, 1953, p 243).

Critical current density of superconductivity depends on the degree of deformation and cooling rates during thermomechanical processing. References include E.W. Collings, Sourcebook of Titanium Superconductivity, and Applied Superconductivity, Metallurgy, and Physics of Titanium Alloys (Vol 1 and 2).

### Electrical Properties

#### Resistivity

Resistivity values of 0.46 to 0.48 μΩ·m are usually obtained for iodide titanium at room temperature, although values as low as 0.42 μΩ·m have been obtained. The true resistivity of titanium has been assessed at 0.42 μΩ·m by W.J. Lepkowski and J.W. Holladay (TMLReport No.73, Battelle, 1957). Impurities increase resistivity (see the section "Physical Metallurgy of Titanium Alloys" in this volume).



<div style="text-align: center;">Effect of temperature on the resistivity of copper, silver, platinum and titanium</div>


<div style="text-align: center;"><img src="imgs/img_in_chart_box_283_519_671_843.jpg" alt="Image" width="32%" /></div>


<div style="text-align: center;">Source: J.K. Stanley, Electrical and Magnetic Properties of Metals, American Society for Metals, 1963</div>


<div style="text-align: center;">Effect of temperature on resistivity on high-purity titanium</div>


<div style="text-align: center;"><img src="imgs/img_in_chart_box_285_989_672_1309.jpg" alt="Image" width="32%" /></div>


<div style="text-align: center;">Source: J.L. Wyatt, Electrical Resistance of Titanium Metal, J. Met. Vol 5, 1953, p 903-905; S.L. Ames and A.D. McQuillan, The Resistivity-Temperature Concentration Relationships in the System Nicrbium-Titanium, Acta Metall., Vol 2, 1954, p 831</div>


Change in resistivity with deformation

<div style="text-align: center;"><img src="imgs/img_in_chart_box_716_526_1103_837.jpg" alt="Image" width="32%" /></div>


<div style="text-align: center;">Source: F.F. Laurent Yev, and V.N. Nikiforenko, "Influence of Plastic Deformation and Temperature on the Resistivity of Polycrystalline Titanium," Fiz. Met. Metallovod., 52 (No. 6), 1981, p 1200-1204</div>


<div style="text-align: center;">Linear and volume compressibility of single crystal titanium vs pressure</div>


<div style="text-align: center;"><img src="imgs/img_in_chart_box_282_235_681_548.jpg" alt="Image" width="33%" /></div>


<div style="text-align: center;"><img src="imgs/img_in_chart_box_713_227_1109_545.jpg" alt="Image" width="33%" /></div>


(a) Volume compressibility, (b) Linear compressibility. Material was a single crystal (zone refined from crystal iodide bar) titanium having an adiabatic bulk modulus of 107.3 GPa (15.56 × 10⁶ psi) and an isothermal bulk modulus of 106.3 GPa (15.42 × 10⁶ psi) at 25 °C (77 °F) and 1 bar (~1 atmosphere)

Source: E.S. Fisher and M.H. Manghani, Effects of Changes in Volume and c/a Ratio on the Pressure Derivatives of the Elastic Moduli of HCP Ti and Zr, J. Phys. Chem. Solids, Vol 32, 1971, p 657-667

<div style="text-align: center;">Comparison of compression data for titanium</div>


<div style="text-align: center;"><img src="imgs/img_in_chart_box_289_712_677_1014.jpg" alt="Image" width="32%" /></div>


<div style="text-align: center;">There is a fairly good agreement between the isothermal compressibility data of Bridgman (Proc. Am. Acad. Arts Sci., Vol 76, 1958, p 55) and the ultrasonic equation. There is a poor agreement between the latter and the shockwave data (Phys. Rev., Vol 108, 1957, p 196) probably because of the phase change near 9 GPa (1.3 × 10⁶ psi). dK/dP = pressure derivative of the bulk modulus (K). Source: E.S. Fisher and M.H. Manghani, Effects of Changes in Volume and c/a Ratio on the Pressure Derivatives of the Elastic Moduli of HCP Ti and Zr, J. Phys., Chem. Solids, Vol 32, 1971, p 657-667</div>


psi) for iodide titanium at room temperature and atmospheric pressure would correspond to a compressibility of about  $ 1 \times 10^{-11} $ m²/N ( $ 7.7 \times 10^{-8} $ in.²/lbf). A low compressibility factor of  $ 8.2 \times 10^{-12} $ m²/N ( $ 0.8 \times 10^{-6} $ cm²/kgf), has been reported from early work of Bridgman (Proc. Am. Acad. Sci., Vol 64, 1929, p 51), while higher compressibilities are reported for iodide titanium (see figures).

<div style="text-align: center;">Compressibility (κ) of single-crystal titanium</div>



<table border=1 style='margin: auto; word-wrap: break-word;'><tr><td rowspan="2">Temp., K</td><td colspan="2">xPerpendicular to c</td><td colspan="2">xParallel to c</td><td colspan="2">xvol</td></tr><tr><td style='text-align: center; word-wrap: break-word;'>$ 10^{-12} $ m²/N</td><td style='text-align: center; word-wrap: break-word;'>$ 10^{-12} $ cm²/dyne</td><td style='text-align: center; word-wrap: break-word;'>$ 10^{-12} $ m²/N</td><td style='text-align: center; word-wrap: break-word;'>$ 10^{-12} $ cm²/dyne</td><td style='text-align: center; word-wrap: break-word;'>$ 10^{-12} $ m²/N</td><td style='text-align: center; word-wrap: break-word;'>$ 10^{-12} $ cm²/dyne</td></tr><tr><td style='text-align: center; word-wrap: break-word;'>4</td><td style='text-align: center; word-wrap: break-word;'>0.300</td><td style='text-align: center; word-wrap: break-word;'>3.00</td><td style='text-align: center; word-wrap: break-word;'>0.309</td><td style='text-align: center; word-wrap: break-word;'>3.09</td><td style='text-align: center; word-wrap: break-word;'>0.908</td><td style='text-align: center; word-wrap: break-word;'>9.08</td></tr><tr><td style='text-align: center; word-wrap: break-word;'>73</td><td style='text-align: center; word-wrap: break-word;'>0.300</td><td style='text-align: center; word-wrap: break-word;'>3.00</td><td style='text-align: center; word-wrap: break-word;'>0.310</td><td style='text-align: center; word-wrap: break-word;'>3.10</td><td style='text-align: center; word-wrap: break-word;'>0.911</td><td style='text-align: center; word-wrap: break-word;'>9.11</td></tr><tr><td style='text-align: center; word-wrap: break-word;'>173</td><td style='text-align: center; word-wrap: break-word;'>0.303</td><td style='text-align: center; word-wrap: break-word;'>3.03</td><td style='text-align: center; word-wrap: break-word;'>0.314</td><td style='text-align: center; word-wrap: break-word;'>3.14</td><td style='text-align: center; word-wrap: break-word;'>0.920</td><td style='text-align: center; word-wrap: break-word;'>9.21</td></tr><tr><td style='text-align: center; word-wrap: break-word;'>298</td><td style='text-align: center; word-wrap: break-word;'>0.306</td><td style='text-align: center; word-wrap: break-word;'>3.06</td><td style='text-align: center; word-wrap: break-word;'>0.318</td><td style='text-align: center; word-wrap: break-word;'>3.18</td><td style='text-align: center; word-wrap: break-word;'>0.931</td><td style='text-align: center; word-wrap: break-word;'>9.31</td></tr><tr><td style='text-align: center; word-wrap: break-word;'>373</td><td style='text-align: center; word-wrap: break-word;'>0.309</td><td style='text-align: center; word-wrap: break-word;'>3.09</td><td style='text-align: center; word-wrap: break-word;'>0.322</td><td style='text-align: center; word-wrap: break-word;'>3.22</td><td style='text-align: center; word-wrap: break-word;'>0.940</td><td style='text-align: center; word-wrap: break-word;'>9.40</td></tr><tr><td style='text-align: center; word-wrap: break-word;'>473</td><td style='text-align: center; word-wrap: break-word;'>0.313</td><td style='text-align: center; word-wrap: break-word;'>3.13</td><td style='text-align: center; word-wrap: break-word;'>0.326</td><td style='text-align: center; word-wrap: break-word;'>3.26</td><td style='text-align: center; word-wrap: break-word;'>0.951</td><td style='text-align: center; word-wrap: break-word;'>9.51</td></tr><tr><td style='text-align: center; word-wrap: break-word;'>573</td><td style='text-align: center; word-wrap: break-word;'>0.316</td><td style='text-align: center; word-wrap: break-word;'>3.16</td><td style='text-align: center; word-wrap: break-word;'>0.330</td><td style='text-align: center; word-wrap: break-word;'>3.30</td><td style='text-align: center; word-wrap: break-word;'>0.963</td><td style='text-align: center; word-wrap: break-word;'>9.63</td></tr><tr><td style='text-align: center; word-wrap: break-word;'>673</td><td style='text-align: center; word-wrap: break-word;'>0.321</td><td style='text-align: center; word-wrap: break-word;'>3.21</td><td style='text-align: center; word-wrap: break-word;'>0.334</td><td style='text-align: center; word-wrap: break-word;'>3.34</td><td style='text-align: center; word-wrap: break-word;'>0.975</td><td style='text-align: center; word-wrap: break-word;'>9.75</td></tr><tr><td style='text-align: center; word-wrap: break-word;'>773</td><td style='text-align: center; word-wrap: break-word;'>0.326</td><td style='text-align: center; word-wrap: break-word;'>3.26</td><td style='text-align: center; word-wrap: break-word;'>0.337</td><td style='text-align: center; word-wrap: break-word;'>3.37</td><td style='text-align: center; word-wrap: break-word;'>0.988</td><td style='text-align: center; word-wrap: break-word;'>9.88</td></tr><tr><td style='text-align: center; word-wrap: break-word;'>873</td><td style='text-align: center; word-wrap: break-word;'>0.331</td><td style='text-align: center; word-wrap: break-word;'>3.31</td><td style='text-align: center; word-wrap: break-word;'>0.340</td><td style='text-align: center; word-wrap: break-word;'>3.40</td><td style='text-align: center; word-wrap: break-word;'>1.001</td><td style='text-align: center; word-wrap: break-word;'>10.01</td></tr><tr><td style='text-align: center; word-wrap: break-word;'>973</td><td style='text-align: center; word-wrap: break-word;'>0.336(a)</td><td style='text-align: center; word-wrap: break-word;'>3.36(a)</td><td style='text-align: center; word-wrap: break-word;'>0.343(a)</td><td style='text-align: center; word-wrap: break-word;'>3.43(a)</td><td style='text-align: center; word-wrap: break-word;'>1.016(a)</td><td style='text-align: center; word-wrap: break-word;'>10.16(a)</td></tr><tr><td style='text-align: center; word-wrap: break-word;'>1073</td><td style='text-align: center; word-wrap: break-word;'>0.342(a)</td><td style='text-align: center; word-wrap: break-word;'>3.42(a)</td><td style='text-align: center; word-wrap: break-word;'>0.345(a)</td><td style='text-align: center; word-wrap: break-word;'>3.45(a)</td><td style='text-align: center; word-wrap: break-word;'>1.029(a)</td><td style='text-align: center; word-wrap: break-word;'>10.29(a)</td></tr><tr><td style='text-align: center; word-wrap: break-word;'>1156</td><td style='text-align: center; word-wrap: break-word;'>0.347(a)</td><td style='text-align: center; word-wrap: break-word;'>3.47(a)</td><td style='text-align: center; word-wrap: break-word;'>0.348(a)</td><td style='text-align: center; word-wrap: break-word;'>3.46(a)</td><td style='text-align: center; word-wrap: break-word;'>1.041(a)</td><td style='text-align: center; word-wrap: break-word;'>10.41(a)</td></tr></table>

(a) Extrapolated from curves. Source: E.S. Fischer and C.J. Renken, Physical Review, Vol 135, No. 2A, 1964, pA482-A494

<div style="text-align: center;">Commercially pure (>99.8%) titanium: Effect of temperature on various elastic constants</div>


<div style="text-align: center;"><img src="imgs/img_in_chart_box_269_237_1061_620.jpg" alt="Image" width="66%" /></div>


<div style="text-align: center;">Elastic moduli for commercial purity titanium is higher than that of high-purity (99.9%) titanium, but interstitial impurities have less influence on temperature effects (H. Conrad et al., Titanium Science and Technology, Plenum Press, 1973, p 970) Source: Data from: P.E. Armstrong and H.L. Brown, Trans. AIME, Vol 230, 1964, p 962; and E.S. Fisher and C.J. Renken, Phys. Rev. A., Vol 135, No. 2A, 1964, p 482</div>


<div style="text-align: center;">Variation of Young's modulus of single crystal titanium with orientation</div>


<div style="text-align: center;"><img src="imgs/img_in_chart_box_261_796_657_1102.jpg" alt="Image" width="33%" /></div>


<div style="text-align: center;">Values were calculated from the compliance constants (S-constants). For example, when stress is applied parallel to the basal plane, then  $ E = 1/S = 100 \, GPa $ ( $ 14.5 \times 10^6 \, psi $). For stress perpendicular to the basal plane, then  $ E = 1/S_{33} = 145 \, GPa $ ( $ 21 \times 10^6 \, psi $). Source: Reported in Properties of Textured Titanium Alloys, MCIC Report 74-20, Battelle, 1974, p21</div>


<div style="text-align: center;">Specimen orientation (α) is defined as the angle between the rolling direction and the specimen axis. The value of θ represents the angle between the basal pole and sheet normal. Source: Properties of Textured Titanium Alloys, MCIC Report 74-20, Battelle, 1974, p 21</div>


<div style="text-align: center;"><img src="imgs/img_in_chart_box_694_795_1088_1101.jpg" alt="Image" width="33%" /></div>


Poisson's Ratio. Like Young's modulus, the Poisson ratio of titanium depends on specimen orientation (see figure). Typical values for polycrystalline titanium range from 0.32 to 0.36.

Shear modulus (or modulus of rigidity) for pure titanium at room temperature ranges from about 42 to 45 GPa (6 to  $ 6.5 \times 10^6 $ psi) depending on the

<div style="text-align: center;">Theoretical variations of Poisson's ratio with orientation</div>


Bulk Modulus. Bulk modulus (K) at room temperature is about 106 to 108 GPa (15.4 to 15.7 × 10⁶ psi) for pure titanium. The bulk modulus is related to Young's modulus as follows:

amount of interstitial impurities. In isotropic material, the shear modulus (G) is related to Young's modulus (E) as follows:



 $$ E=2G\left(1+\mathrm{v}\right) $$ 

where v is the poisson ratio. In textured material, this relation does not hold.

 $$ E=3K\left(1-2v\right) $$ 

The bulk modulus also can be expressed as the reciprocal of compressibility in the elastic range. Therefore, a low bulk modulus of 90 GPa (13 × 10⁶

#### Elastic stiffness moduli vs pressure of single crystal Ti (continued)

<div style="text-align: center;"><img src="imgs/img_in_chart_box_282_233_678_549.jpg" alt="Image" width="33%" /></div>


<div style="text-align: center;"><img src="imgs/img_in_chart_box_714_234_1106_550.jpg" alt="Image" width="32%" /></div>


<div style="text-align: center;">(c)</div>


<div style="text-align: center;">(d)</div>


<div style="text-align: center;"><img src="imgs/img_in_chart_box_282_582_677_898.jpg" alt="Image" width="33%" /></div>


<div style="text-align: center;"><img src="imgs/img_in_chart_box_715_579_1105_896.jpg" alt="Image" width="32%" /></div>


<div style="text-align: center;">(e)</div>


<div style="text-align: center;">(1)</div>


<div style="text-align: center;">Numbers indicate values of pressure derivatives assuming a linear relation. Single crystals were obtained by zone melting of crystal bariodide titanium.</div>


<div style="text-align: center;">Source: E.S. Fisher and M.H. Manghnani, Effects of Changes in Volume and c/a Ratio on the Pressure Derivatives of the Elastic Moduli of HCP Ti and Zr, J. Phys. Chem. Solids., Vol 32, 1971, p 657-667</div>


Typical values of Young's modulus (E) for pure titanium at room temperature is in the range of 100 to 110 GPa (15 to 16 × 10⁶ psi). This range agrees with the evaluated elastic modulus of single titanium crystals in a direction perpendicular to the c-axis (see figure). However, a low elastic modulus of 85 GPa (12.3 × 10⁶ psi) at 25 °C (298 K) is predicted from the following equation:

where T is the temperature in degrees kelvin (K). This equation is considered valid for high purity (99.9%) titanium below 500 K (WH. Hill et al., Proc. ASTM, Vol 61, 1961, p 890). For temperatures above 500 K (440 °F), the following equation is reported:



 $$ \mathrm{E~(in~GPa)}=104.5-0.0645\mathrm{~T~} $$ 

 $$ \mathrm{~E~}(\mathrm{i n~G P a})=97-0.0486\mathrm{~T~} $$ 

This equation for high purity titanium (99.9% Ti) predicts elastic moduli lower than that of commercial purity (<99.8%) titanium (see figure).

<div style="text-align: center;">Single-crystal titanium: Effect of temperature on elastic stiffness moduli (c-constants)</div>
