Repository: jiushiaaa/PaperExtraction

# 高熵合金论文结构化抽取 Pipeline

从高熵合金（HEA）领域学术 PDF 中抽取「成分–工艺–性能」结构化数据，输出 JSONL，供下游机器学习或知识库使用。

基于 [LangExtract](https://github.com/google/langextract) ，默认按 **OpenAI 兼容接口** 工作：你可以在 `.env` 中自定义 `API Key / Base URL / Model / 请求参数`（如 `temperature`、`enable_thinking`）。同时保留 Gemini 入口，支持文本清洗、分块抽取、单块超时与解析失败重试，并在 Python 层做去噪过滤（仅保留本文研究材料）。

---

## 功能概览

| 功能 | 说明 |
|------|------|
| **开放模型接入** | 支持任意 OpenAI 兼容 API（可直传 model_id）；Gemini 单独保留 |
| **文本清洗** | 去除出版商声明；在正文后 30% 内截断致谢 / 利益冲突 / 参考文献，节省 Token |
| **分块抽取** | 按字符数分块 + 重叠，单块失败可切半重试；单块超时（默认 240s）跳过，不拖死整程 |
| **结构化输出** | 扁平 Extraction → 按 `material_id` 聚合为 MaterialEntity → 转目标 JSON 模板（`Composition_Info` / `Process_Info` / `Properties_Info`）写入 JSONL |
| **去噪过滤** | 在 Schema 中增加 `role ∈ {Target, Reference, Other}`，仅保留 `role == 'Target'` 的材料记录（本文作者亲自制备和研究的材料），自动跳过 316L、Ti64 等对比/引用材料。 |

---

## 项目结构

```
AM/
├── main.py              # 入口：argparse、分块、lx.extract、聚合、写 JSONL（含 role 过滤）
├── config_manager.py    # 模型工厂：环境变量驱动（OpenAI 兼容 + Gemini）
├── openai_compatible_provider.py  # 本地 OpenAI provider 扩展（支持 extra_body 等）
├── pdf_utils.py         # PDF 提文本、clean_and_truncate_text、chunk_text
├── schemas.py           # Pydantic 模型（Element / Property / Processing / MaterialEntity）
│                        # + build_prompt_description、group_extractions_to_entities、entity_to_target_json / material_entity_to_target_json
├── .env                 # 本地 API Key
├── AMpdf/               # 待处理 PDF，程序扫描该目录下 *.pdf
├── output/              # 输出 he_data_{model}.jsonl
├── requirements.txt     # 依赖
└── README.md            # 本文件
```

可选：仓库内可含 `langextract-main/` 作为 LangExtract 子模块或本地参考，运行时不依赖该目录。

---

## 环境要求

- **Python** ≥ 3.10
- 建议使用虚拟环境：`python -m venv .venv` 后激活再安装依赖

---

## 安装

```bash
git clone https://github.com/jiushiaaa/langextract-AM.git
cd AM
pip install -r requirements.txt
```

---

## 配置

在项目根目录创建 `.env` 文件：

```env

# OpenAI 兼容接口（推荐；支持 python-dotenv 的 export 写法）
export LLM_API_KEY="bce-v3/xxx"
export LLM_BASE_URL="https://qianfan.bj.baidubce.com/v2"
export LLM_MODEL="ep_3nr55ube9_ernie"

# 常用生成参数
export LLM_TEMPERATURE="0.1"
export LLM_MAX_OUTPUT_TOKENS="8192"

# 显式关闭深度思考（会注入 extra_body.enable_thinking=false）
export LLM_ENABLE_THINKING="false"

# 思考预算（仅在 enable_thinking=true 时有意义，范围 100~60000）

# export LLM_THINKING_BUDGET="800"

# 额外请求体（可选；JSON 对象）

# export LLM_EXTRA_BODY='{"enable_thinking": false, "foo": "bar"}'

# 高级透传（可选；直接合并到 provider_kwargs）

# export LLM_OPENAI_KWARGS='{"top_p":0.9,"response_format":{"type":"json_object"}}'

# 部分 OpenAI 兼容网关不支持 response_format，可关闭强制 JSON 模式（可选）

# export LLM_DISABLE_RESPONSE_FORMAT="true"

# 调试原始输出（可选）

# export LLM_DEBUG_RAW="true"

# 单块超时秒数（可选，默认 240）

# export CHUNK_TIMEOUT_SECONDS="300"

# 请求重试（可选，默认重试 2 次，指数退避）

# export LLM_MAX_RETRIES="2"

# export LLM_RETRY_BACKOFF_SECONDS="1.5"

# 实体落地校验（默认 true：实体名/化学式需能在原文命中，减少幻觉）

# export STRICT_ENTITY_GROUNDING="true"

# Gemini（仅在 --model gemini 时）

# export GOOGLE_API_KEY="你的Gemini密钥"
```

说明：
- 默认 `python main.py` 会走 `--model env`，因此需要先配置 `LLM_MODEL`。
- OpenAI 兼容模式下必须配置：`LLM_API_KEY`、`LLM_BASE_URL`、`LLM_MODEL`。
- 可通过 `LLM_EXTRA_BODY` 传任何网关私有字段；`LLM_ENABLE_THINKING=false` 会自动写入 `extra_body.enable_thinking=false`。
- ERNIE 5.0 思考模型建议：`LLM_ENABLE_THINKING=true/false` + `LLM_THINKING_BUDGET`（100~60000）。

---

## 使用方法

```bash

# 默认：env（读取 LLM_MODEL）
python main.py

# 使用 Gemini
python main.py --model gemini

# 显式走 env（读取 .env 的 LLM_MODEL）
python main.py --model env

# 或直接传任意 OpenAI 兼容 model_id
python main.py --model ep_3nr55ube9_ernie

# 限制篇数、分块大小、并发（workers>1 会并发调用）
python main.py --model ep_3nr55ube9_ernie --max 2 --chunk 12000
```

### ERNIE 5.0 思考参数示例

```env
export LLM_MODEL="ernie-5.0-thinking-preview"

# 关闭思考（推荐抽取任务）
export LLM_ENABLE_THINKING="false"

# 开启思考 + 限制思考 token

# export LLM_ENABLE_THINKING="true"

# export LLM_THINKING_BUDGET="800"
```

### 参数说明

| 参数 | 默认 | 说明 |
|------|------|------|
| `--model` | `env` | 取值：`gemini` / `env` / 任意 OpenAI 兼容 `model_id` |
| `--max` | 0 | 最多处理 PDF 数量，0 表示全部 |
| `--chunk` | 6000 | 分块大小（字符），单块失败会切半重试 |
| `--workers` | 1 | 分块并发数，1 为串行（便于排查卡住） |

---

## 输出

- 路径：`output/he_data_{model}.jsonl`
- 格式：每行一条 JSON，核心结构为：
  - `Composition_Info`：成分信息（`Mat_ID`、`Alloy_Name_Raw`、`Formula_Normalized`、`Composition_JSON` 等）；
  - `Process_Info`：工艺与微观组织信息（`Process_Category`、`Process_Text_For_AI`、`Key_Params_JSON`、`Microstructure_Text_For_AI` 等）；
  - `Properties_Info`：力学性能列表（每条含 `Test_ID`、`Test_Temperature_K`、`Property_Type`、`Property_Value`、`Property_Unit`）。
- 其中 `Composition_JSON` 与 `Key_Params_JSON` 为 **字符串格式的 JSON**（由 `json.dumps(..., ensure_ascii=False)` 生成），满足甲方对“转义 JSON 字符串”的要求。
- 顶层还包含 `_source_pdf`（溯源 PDF 文件名）与 `role` 字段，方便后续再次筛选/统计。
- 每次运行会**覆盖**该模型对应的 JSONL 文件；多篇 PDF 时按篇追加写入（线程安全）。

---

## 常见问题与优化方向

1. **403 访问过于频繁**  
   星河社区 API 限流：保持 `--workers 1` 或改为 2，并适当增大 `--chunk` 减少请求次数。

2. **某块一直卡在 “HTTP 200 OK” 之后**  
   已加单块超时（默认 240 秒），超时会自动跳过该块并继续下一块；可在 `main.py` 中调整 `CHUNK_TIMEOUT`。思考模型推理慢，建议保持 240 或更大。

3.

File: data/processed/Ti-6-2-4-2(Ti-6Al-2Sn-4Zr-2Mo)/txt_parse/Ti-6-2-4-2(Ti-6Al-2Sn-4Zr-2Mo)_final_output.md (part 1 of 3)
## 1 GENERAL

This is a super-alpha titanium alloy having an alpha-stabilized Ti-Al matrix solid solution strengthened by the additions of tin and zirconium. The beta-stabilizing addition, molybdenum, increases room and elevated temperature tensile strength and stability. The alloy is used primarily in jet engine compressor parts and airframe skin components.

The alloy possesses good strength properties up to 1000 F, exceeding Ti-8Al-1Mo-1V and, for the annealed condition, Ti-6Al-4V. On a strength-to-weight basis, it is also superior to Ti-679. Its creep properties are better than Ti-8Al-1Mo-1V, Ti-6Al-4V and, above 900F, Ti-679. The alloy is more susceptible to solid-salt stress corrosion than Ti-679 but less susceptible than Ti-6Al-4V, Ti-8Al-1Mo-1V and Ti-5Al-2.5Sn in the range of commercial mill products and heat treatments. At elevated temperatures, the alloy is more fatigue resistant than Ti-8Al-1Mo-1V and Ti-679. The alloy appears metallurgically stable up to 800 F. Forgeability of the alloy is judged similar to Ti-8Al-1Mo-1V and Ti-6Al-4V. Weld properties of the alloy are variable.

1.01 Commercial Designation

6Al-2Sn-4Zr-2Mo Titanium Alloy

1.02 Alternate Designations

Ti-6242

1.03 Specifications

1.03 [Table]

1.04 Composition

1.041 [Table] AMS specified composition.

1.042 Silicon in the range 0.08 to 0.1 weight-percent is sometimes added to improve the creep resistance of this alloy. Figures 1.0421 and 1.0422 indicate this may be the optimum addition (although the data is enormously scattered). Thermal stability is unaffected by the addition, as shown in Figure 1.0423, where exposure effects for the alloy with added silicon are not different from those for the base alloy (residual 0.03 weight-percent silicon). The silicon produces only a slight increase in room temperature and 900 F strength, but a significant drop in the reduction of area at these temperatures (Figure 1.0424) and in the -40 F Charpy V impact values (Figure 1.0425).

Producers (78, 79) give assurances that silicon segregation in the modified alloy is no problem with modern melting practice. That the high solubility of silicon in the alloy (due principally to the alloy's molybdenum content) precludes precipitation of a silicide compound during heat treatment or thermal exposure. It is considered essential (79) that the silicon-modified alloy is beta processed if improvements in creep resistance are to be assured.



Creep resistance and thermal stability of the silicon-modified alloy are enhanced by solution treating high in the alpha-beat field (commonly at beta transus less 25 F). These effects are illustrated in Figures 1.0426 and 1.0427 for rolled bar and forged upsets. The rolled bar primary-alpha grains were small, equiaxed, non-continuous and non-aligned, surrounded by aged metastable beta products. Its thermal stability was unaffected over the range of solution temperatures from 80 to 25 F below the beta transus. The forged upsets had large, elongation, aligned and continuous primary-alpha grains, which are damaging to creep resistance and thermal stability (78). High-temperature solution treatment reduces the amount of primary alpha as shown in Figure 1.0428 (and hence the amount of continuous primary alpha), and broadens elongated grains so that they tend to become equiaxed and alignment is diminished. This improves creep resistant (Figure 1.0426) and metallurgical stability, as expressed in Figure 1.0427 most notably by a rise in post-exposure reduction or area for the forged upsets.



<div style="text-align: center;"><img src="imgs/img_in_image_box_1050_168_1154_408.jpg" alt="Image" width="8%" /></div>


Early modification of this alloy involved additions up to 0.25 weight-percent silicon. Unlike the data of Figures 1.0421 and 1.0422, which show less benefit at 0.2 than at 0.1 weight-percent silicon, Tables 1.0429 and 1.0421 show substantial increases in creep resistance for beta forged disks from the 0.25 weight-percent silicon alloy. Thermal stability, however, is far inferior to the base alloy (Tables 1.04211 through 1.04213). Other mechanical properties are given for the 0.25 weight-percent silicon alloy in Figures and Tables 1.04214 through 1.04220, and only the conventional tensile strength and smooth low cycle fatigue properties are improved by the additional silicon. Ductility, high cycle fatigue, fretting fatigue, notch rupture and hot salt stress-corrosion resistance are either unchanged or damaged by the silicon addition. Because of the limited benefit, 0.25 weight-percent silicon addition is generally not used, although some specifications (40, 74, 75) still allow it.

Molybdenum additions beyond current specified limits slightly increase strength, but with substantial sacrifice in creep resistance (Table 1.04221).

Because boron in concentrations that could produce segregated borides can be introduced during sponge refurbishment and master alloy preparation (51, 53), their levels are limited to 10, 30 or 50 ppm in


<table border=1 style='margin: auto; word-wrap: break-word;'><tr><td style='text-align: center; word-wrap: break-word;'>Code 3718</td></tr><tr><td style='text-align: center; word-wrap: break-word;'>Page 1</td></tr></table>

recently revised specifications (40, 43, 50, 72, 73). Similarly, yttrium is limited to the same levels in recent specifications (41 through 46, 50, 72 though 75). Based on a common experience with tramp element introduction in the production of superalloys (53), concentrations of copper and manganese are limited each to 100 ppm in several specifications (46, 50, 73).

1.0421 [Figure] Effect of silicon content on time to 0.1 percent creep deformation at 950 F, 35 ksi, for duplex-annealed bar.

1.0422 [Figure] Effect of silicon content on 100-hour creep deformation at 950 F and 35 ksi for duplex-annealed bar.

1.0423 [Figure] Effect of 100-hour exposure at 950 F and 35 ksi on room temperature tensile properties of duplex-annealed bar of varying silicon content.

1.0424 [Figure] Effect of silicon content on the room temperature and 900 F tensile properties of duplex-annealed bar.

1.0425 [Figure] Effect of silicon content on -40 F Charpy V impact energy of duplex-annealed bar.

1.0426 [Figure] Effect of solution annealing temperature on 100-hour, 1000-hour 25-ksi creep deformation of duplex-annealed Ti-6Al-2Sn-4Zr-2Mo-0.9Si rolled bar and forged upsets.

1.0427 [Figure] Effect of solution annealing temperature on room temperature tensile properties of duplex-annealed Ti-6Al-2Sn-4Zr-2Mo-0.9Si rolled bar and forged upsets after 100-hour creep exposure at 1000 F, 25 ksi.

1.0428 [Figure] Effect of solution annealing temperature on percent primary alpha in Ti-6Al-2Sn-4Zr-2Mo-0.9Si alloy.

1.0429 [Table] Combined effect of 0.25% silicon addition and forge/heat treat combinations on time to 0.1% creep at 1000 F, 35 ksi, of duplex-annealed forged disks.

1.04210 [Table] Combined effect of 0.25% silicon addition, beta forging, and solution annealing variation on time to 0.1% creep at various temperatures and stresses of duplex-annealed forged disks.

1.04211 [Table] Combined effect of 0.25% silicon addition and forge/heat treat combinations on room temperature tensile properties of duplex-annealed forged disks subsequent to 0.1% creep exposure at 1000 F, 35 ksi.

1.04212 [Table] Combined effect of 0.25% silicon addition, beta forging, and solution annealing variation on room temperature tensile properties of duplex-annealed forged disks subsequent to 0.1% creep exposure at various exposure temperatures and stresses.



1.04213 [Table] Effect of exposure to elevated temperature with load on room temperature tensile properties of beta forged, duplex-annealed Ti-6Al-2Sn-4Zr-2Mo + 0.25Si forged disks.

1.04214 [Table] Combined effect of 0.25% silicon addition and forge/heat treat combinations on room temperature tensile properties of duplex-annealed forged disks.

1.04215 [Figure] Combined effect of 0.25% silicon addition, beta forging, and solution annealing variation on elevated temperature tensile properties of duplex-annealed forged disks.

1.04216 [Figure] Combined effect of 0.25% silicon addition, beta forging, and solution annealing variation on 900 F axial load smooth and mild notch low cycle fatigue properties of duplex-annealed forged disks.

1.04217 [Figure] Combined effect of 0.25% silicon addition, beta forging, and solution annealing variation on 900 F smooth and mild notch fatigue properties of duplex-annealed forged disks.

1.04218 [Figure] Combined effect of 0.25% silicon addition, beta forging, and solution annealing variation on 1100 F smooth and mild notch fatigue properties of duplex-annealed forged disks.

1.04219 [Figure] Combined effect of 0.25% silicon addition, beta forging, and solution annealing variation on 900 F fretting fatigue resistance of duplex-annealed forged disks.

1.04220 [Table] Combined effect of 0.25% silicon addition, beta forging, and solution annealing variation on room temperature mild-notch stress rupture properties of duplex-annealed forged disks.

1.04221 [Table] Effect of molybdenum addition and solution annealing temperature on strength and creep resistance of duplex-annealed forged bar.

1.04222 Effect of oxygen content on room temperature tensile properties of consumable electrode melted castings, see Figure 1.0811.

1.04223 Effect of oxygen content on room temperature mild-notch strength of consumable electrode melted castings, see Table 1.0812.

1.04224 Effect of oxygen content on room temperature Charpy V impact energy for consumable electrode melted castings, see Figure 1.0813.

1.04225 Effect of oxygen content on room temperature step-loaded mild-notch creep rupture properties of consumable electrode melted castings, see Table 1.0814.

1.04226 Effect of iron content on room temperature tensile properties of consumable electrode melted castings, see Figure 1.0815.

1.04227 Effect of iron content on room temperature mild-notch strength of consumable electrode melted castings, see Figure 1.0816.

1.04228 Effect of iron content on room temperature Charpy V impact energy for consumable electrode melted castings, see Table 1.0817.

1.04229 Effect of iron content on room temperature step-loaded mild-notch creep rupture properties of consumable electrode melted castings, see Table 1.0818.

#### Heat Treatment

General. This alloy is used in either a duplex- or a triplex-annealed condition. The first cycle of either treatment is a solution anneal (1650 F, alpha solution anneal, or 1750 F, alpha + beta solution anneal). The subsequent 1450 F heating cycle for sheet is a stabilization anneal having little or no effect on room temperature tensile properties. The final 1100 F heating cycle for triplex-annealed sheet and duplex-annealed bar and forgings produces a modest improvement in room temperature tensile strength indicating some aging takes place; this treatment is sometimes referred to as a stabilization age.

#### Anneal.

1.0521 Sheet. Duplex: 1650 F, ½ hour, air cool + 1450 F ¼ hour, air cool. Triplex: 1650 F, ½ hour, air cool + 1450 F, ¼ hour, air cool + 1100 F, 2 hours, air cool. The second cycle of either treatment is designed to be compatible with forming operations such as hot sizing. The additional 1100 F, 2 hours treatment is also compatible with certain hot forming operations or may be added as an aging treatment following the hot sizing operation if higher uniaxial strength at room and elevated temperatures is desired. This triplex treatment has little, if any, effect on sharp-notch tensile strength and

produces superior creep resistance and smooth tensile strength stability. Sharp notch strength stability without load is extended to higher exposure temperature by triplex-annealing, but embrittlement is more pronounced at those temperatures where embrittlement occurs. The triplex treatment is damaging to sustained load failure characteristics in salt-water environment (see Table 2.0331).

Bar and forgings. Less than 2½-inch section: 1750 F, 1 hour, air cool + 1100 F, 8 hours, air cool. Greater than 2½-inch section: 1650 F, 1 hour, air cool + 1100 F, 8 hours, air cool; or 1750 F, 1 hour, air cool + 1100 F, 8 hours, air cool.

The 1650 F solution anneal with an 1100 F, 8 hour stabilization age provides somewhat higher tensile strengths at room and elevated temperatures and fatigue strength as good or better than that for the higher solution anneal temperature (1750 F). The higher solution anneal with the same stabilization age provides superior creep resistance, but no demonstrated improvement in smooth tensile strength stability. Room temperature notch stress rupture strength is somewhat improved, as is the Charpy V impact energy at room temperature and -80 F.

Solution annealing at 1790 F (beta transus less 25 F) can further improve creep resistance, but not consistently. However, its potential benefit warrants its use. As discussed in Section 1.042, solution treating at 1790 F in combination with 0.08 to 0.1 weight-percent silicon addition and beta processing substantially improves creep resistance and stability. The higher solution treatment for the standard composition benefits room and elevated temperature strength, room temperature plane strain fracture toughness, room temperature and -80 F Charpy V impact energy and room temperature mild-notch stress rupture life. Solution treating above the beta transus is not beneficial.

Faster quenching from the solution temperature in media other than air improves tensile strength but with a sacrifice in creep resistance.

1.053 Stress relief. An 1100 F, 2 hour stress relief cycle provides nearly 100 percent relief of residual stresses (see Figure 1.0531) and is identical to the final cycle of the triplex-anneal for sheet. Depending

on convenience and need, lesser stress relief at lower temperature may be satisfactory.

1.0531 [Figure] Effect of stress relief time and temperature on relaxation of restrained bend specimens of triplex-annealed sheet.

1.054 Mill anneal. 1300-1550 F, 1-8 hours, slow cool to 1050 F, air cool (17, 37).

### 1.06 Hardness

Stabilization aging at 1100 F raises the solution annealed tensile strength of this alloy about 10 ksi indicating only slight hardenability. Sections up to 3 inches, the recommended duplex condition, exhibit uniform tensile properties throughout; however, water quenching from the solution anneal treatment followed by a stabilization age produces a 15 ksi strength differential from center to outside. Thus, the alloy has hardening characteristics about like Ti-6Al-4V (7).

1.061 [Figure] Effect of exposure to elevated temperature on room temperature hardness of duplex-annealed sheet.

1.07 Forms and Conditions Available

Ingot, bloom, bar, billet, sheet, plate and wire (79).

### 1.08 Melting and Casting Practice

1.081 Wrought products. Multiple melted using consumable-electrode vacuum practice. Standard quality, double melted. Premium quality: triple melted.

1.082 Castings. Two recent programs [Air Force Contracts F33(615)-70-C-1409 with TRW, Inc. and F33(615)-70-1410 with REM Metals Corp.] have been carried out to study various aspects of casting this alloy, including foundry variables, alloy chemistry and heat treatment effects, casting defects and cast properties. The programs are distinguished principally by the melting methods used: induction melting by TRW and consumable electrode skull melting by REM. The two programs are discussed separately below according to the melting practice employed.

1.083 Induction melting. Chemical interaction between molten alloy and crucible has been a major deterrent to induction melting titanium-base alloys. TRW, however, has recently developed a semi-levitation induction meting process, which purportedly allows for good control of power input and limits the amount of crucible contamination by making use of levitation forces generated during induction meting (54). Graphite crucibles are used, with minimized molten/crucible contact time, and direct pour into the mold. Melt temperature is uniform and constant during pouring, and fixed for a given setup. Unlike consumable electrode melting, superheating is possible with induction melting, an important feature considering titanium alloys' limited solidification range. Molten metal temperature is measure using infrared pyrometers which have rapid response and, unlike optical pyrometers operating in the visible portion of the spectrum, are relatively insensitive to emissivity changes with temperature.



Using this melting technique, castings were made to determine the castability (fluidity) of this alloy and the mechanical properties of the cast metal. Pyrolytic graphite faced silicate bonded molds produced by a patented process (55) were used. Castability castings weighted six pounds and consisted of two clusters of four bars each. Bar sizes were 0.75-inch wide x 4-inch long x 0.030-, 0.060-, 0.090- and 0.250-inch thick. One cluster was gated at both top and bottom; the other gated only at the bottom. Two pour temperatures were used: low superheat (liquidus + 100-200 F) and high superheat (liquidus + 200-350 F). Liquid metal temperature was determined in the pour cup using tungsten-rhenium thermocouples in molybdenum tubes. Mold preheat temperatures of 1000, 1500 and 2000 F were investigated. The effects of these casting variables on mold fill are presented in Table 1.085. These results reveal difficulty in filling sections as thin as 0.060 inch. Filling was complete for the heavier gages, but radiographic analyses revealed internal defects: 0.090-inch sections were porous and 0.250-inch sections contained microshrink or slight porosity.

Six-pound tensile bar cluster castings were made to determine the room temperature and 600 F tensile properties of the cast metal. Each casting contained six standard 0.250-inch diameter test specimens, three bottom gated and three top and bottom gated. The same combinations of pour and mold preheat temperatures used in the castability determinations were used for these castings. Complete mold fill was achieved in every case; however, some minor surface reaction was evident on all test bars. Companion specimens of Ti-6Al-4V alloy had 0.0001-inch surface reaction layers of TiC, which caused marked reductions in conventional tensile ductility. On the basis on this experience, test bars of the present alloy were sandblasted to remove 0.001 inch of the test section surface prior to testing. Test results for selected specimens are presented in Table 1.086. The castings were not completely sound, showing some evidence of centerline microshrink or slight porosity. These defects appear to have no effect on the strength properties of the cast alloy, but may be presumed responsible for the observed scatter in ductility values.

Production of a shaped casting was attempted using a quarter section of the #2 bearing housing of the General Electric TF-39 engine. Basting weight was 10 pounds; minimum casting wall thickness was 0.125 inch. Castings were poured using the same techniques used for the castability and tensile bar castings. In all instances, complete mold fill was achieved; however, the quality of the castings produced was generally disappointing. Particular problems were surface defects and porosity. Surface defects were similar to those encountered in more conventional casting processes: hot tears caused by mold cracking during solidification; cold shuts resulting from the use of too cold a mold; fold-type defects produced by titanium carbide formation on the surface of the liquid as it entered the mold and, due to stream turbulence, folding at the casting surface; inclusions caused by spalling of the pyrolytic graphite mold coating; and rattails resulting from entrapment of zirconium silicate mold material disrupted by the molten metal.

The gas porosity encountered in these casting trials is common in the casting of titanium-base alloy, arising in part from the large difference in gas solubility between liquid and solid. Pouring under vacuum magnifies the effect, as does the lightness of titanium, which keeps it from developing a high metallostatic head. In the present case, gas porosity occurred randomly throughout the castings and efforts to eliminate it by gating and venting modifications of the casting were unsuccessful. Void pocket analyses identified the entrapped gas as hydrogen. The use of degassed charge materials and vacuum degassing the molds and crucibles prior to pouring had no appreciable effect in reducing porosity. It was concluded that the only effective means for eliminating gas pores would be the use of massive gating systems for static casting, or resort to centrifugal or other non-static forms of

Conventional mechanical properties were determined on specimens extracted from the sidewalls of the bearing castings. Little difference was found from the properties of cast tensile bars, except for reduced ductility associated with gas porosity and/or massive alpha grain microstructures. Weld repairability was cursorily investigated with the result that, using the maximum bend angle to fracture the three-point loading as criterion, TIG welding reduced the ductility of the cast product.

General problems with the used of graphite crucibles and molds were pervasive in the attempt to produce acceptable castings by the induction melting technique. Surface reaction with the mold, as indicated by the titanium carbide surface layer, subsurface carbide network and alpha case, was prevalent and appeared to increase with increasing melt superheat and mold preheat temperature (see Table 1.087). Carbon pickup during melting due to crucible dissolution was appreciable and independent of superheat. Determinations on castings poured into steel molds showed increases from an initial value of 0.02 weight-percent to between 0.10 and 0.15 weight-percent. These values not only exceed present allowables for wrought stock, but also have an unfavorable effect on castability (see Figure 1.088). Re-melting further increased carbon pick-up, but less than during initial melting (see Figure 1.089). On the basis of these results (using 6 to 10 pound charges), it appears that carbon pickup associated with this melting process cannot be reliably controlled to currently accepted levels. The prospect of reclaiming sprues, gates, scrap castings, etc., is dim. No changes were found in the oxygen or nitrogen levels during melting. As expected for vacuum melting processes, hydrogen levels dropped from the as-received melt stock levels.



### 1.084 Consumable electrode melting.

The problem of molten metal reaction with the furnace crucible is purportedly circumvented by consumable electrode vacuum "skull" melting in water cooled copper crucibles (56). A skin of solid titanium, called a "skull", is formed which provides a non-reactive wall between the molten titanium and the copper crucible. This melting method is used by REM Metals Corporation.

The basic operation of skull melting is identical to conventional consumable arc melting, except the arc power (current) requirements are about twice that of conventional arc melting. This is so that a large molten pool forms rapidly and that a minimum of alloy solidified before the melt is poured. The size of the molten pool will depend on melt rate, crucible size and electrode configuration. When a sufficient pool is formed, the power is cut, the electrode stub withdrawn and the charge poured into the mold by titling the copper crucible. The complete sequence takes only a matter of minutes, with the casting portion taking only seconds. The time from electrode withdrawal to the completion of pour is very critical due to the narrow solidification range of most titanium alloys. Following pouring, the furnace is back-filled with a partial pressure of argon to promote cooling. When the mold has cooled sufficiently to avert harmful reaction with air, the furnace is opened and the mold removed.

The temperature of the melt is a continuous gradient from the hottest region (near the arc) to the coldest (near the crucible wall). No attempt is made to determine melt temperature before pouring, but pour conditions are replicated by controlling power input and coolant flow rate.

All castings produced by REM in their program were by their patented "REMET" investment casting process using tungsten lined ceramic molds preheated to 700 F (except when mold preheat was an experimental variable). Fluidity was determined as the ability to fill either 0.030-inch or 0.060-ionch thick "wings" appended to combination tensile bar/Charpy bar cluster castings. Like TRW's experience, the results indicated difficulty in filling sections as thin as 0.060 inch.

Four foundry practice variables were studied: mold preheat temperature, electrode size, crucible size and melt weight. Each of these factors could be expected to influence metal temperature, or heat content, and thereby affect surface finish and internal soundness and, consequently, mechanical properties. Triplicate variable-thickness, step-plate castings were poured for each foundry variable. Throughout, power input, cooling water flow rate, pour speed and mold configurations (except for a slightly larger pouring cup when enlarged melt size was studied) were held constant. Castings were heat-treated (1650 F, 1 hour, HeC + 1100 F, 8 hours, HeC) in full section prior to sectioning for a smooth tensile specimens.

Casting quality as influenced by foundry practice is documented in Table 1.0810. Despite the inability to superheat by consumable electrode melting (increasing arc power merely increases electrode consumption rate) and the alloy's limited solidification range, all castings were completely filled. However, some evident of cold metal was observed as lines (cold laps to cold shuts) or circles (cold shot) on casting surfaces. Most of these surface imperfections were slight, many requiring directional lighting to even be seen. This accounts for the disparity between the reported visual and fluorescent penetrate surface imperfection indications in Table 1.0810. The "reference" and "hot mold" conditions gave the least number of indications and the least internal shrinkage (porosity) in the thinnest cast sections. All other changes in foundry practice reduced casting quality by these measures. Overall, dimensional shrinkage was the only quality index unaffected by variations in foundry practice, the uniformity being well within the normal casting tolerance of ± 0.005inch/inch.

Room temperature smooth tensile properties were general unaffected by variations in foundry practice variables, except that in a few cases thin section shrinkage markedly reduced ductility. Grain size for the step castings rose smoothly from the thinnest to the thickest section. Average grain diameter was unaffected by foundry variables, as were macrostructure and micro-hardness. An attempt was made, using micro-hardness measurements, to determine the extent of possible casting surface reaction with the mold or other processing environments. Average hardness was essentially uniform from about 0.002 inch to as much as 0.250 inch below the casting surface. Scatter in the data was considerable: however, no attempt was made to identify its source (i.e., compositional or microstructural differences or both). It should be recalled that TRW observed metallographic indications of surface reaction by their casting process at depths nearer the surface than explored here and that such a possibility cannot be ruled out here. The conventional smooth tensile properties of stabilization aged bars (1100 F, 8 hours, HeC) with and without test section machining indicated. However, no evidence of surface reaction as regards its influence on these properties.



The separate influences of oxygen and iron contents on the stabilization aged mechanical properties of cast bars are presented in Figures 1.0811 through 1.0818. Increasing oxygen has the anticipated effect of increasing strength and reducing ductility. Toughness and mild-notch creep rupture strength. Increasing iron had no practical effect over the range studied.

An important consideration in the usefulness of cast products is weldability. Welding is essential in removing harmful defects, affecting the economics of production particularly as the casting size and complexity increase, and in the ability to join cast parts to mating components. Weld reparability was determined by comparing unwelded cast specimens with those whose test cross section was 50 percent TIG repair weld. Results, for specimens with and without post-weld heat treatment, are given in Table 1.0819. The elongation of repair welded samples without post weld heat treatment and those alpha solution annealed plus stabilization aged (1650 F, 1 hour, HeC + 1100 F, 8 hours, HeC) were below companion unwelded values. Isothermal treatment of 1900 F, 1 hour + 1650 F, 1 hour + 1100 F, 4 hours, HeC restored repair weld ductility, but at a reduced strength level for both welded and unwelded specimens (compared to as-cast values). Beta solution treating plus aging (1900 F, 1 hour, HeC + 1100 F, 4 hours, HeC) produces strengths and ductilities for repair welded and unwelded specimens equal to each other and to the as-cast values. It is claimed that this treatment produces microstructural uniformity throughout the repair-welded stock. However, not all mechanical properties benefit from this heat treatment, as do the smooth tensile properties. Charpy impact energy, 100-hour creep strain at 1000 F, 35 ksi, and post-creep tensile properties were all equivalent for

repair welded and unwelded specimens given the beta solution annealed plus age treatment; but repair weld damage to the room temperature step-loaded mild notch creep rupture and smooth axial fatigue strengths was not remedied by the heat treatment.

Difficulty was experienced in weld joint thin-to-thin and thin-to-thick sections; lack of penetration and/or severe porosity was particularly damaging to ductility, and the situation was only partially improved by modifications in welding technique. Problems with welding this alloy, discussed in Section 4.03, cast doubt on the investigators' claim that further improvements in technique will eventually produce acceptable weld joints.

The effects of heat treatment on the mechanical properties of the cast product are presented in Tables 1.0820 through 1.0823. Test specimens were machined from cast-oversize bars following heat treatment. The smooth tensile properties of bars stabilization aged 1100 F, 8 hours, AC (Table 1.0820) are in agreement with those determined in the TRW program for induction melted cast bars similarly aged. Prior alpha-beta solutioning at 1750 F has no effect on aged strength, but produces considerable scatter in ductility (not withstanding the possibility of variable cast bar quality). Other mechanical properties reported in Tables 1.0821 through 1.0823 appear either unaffected or somewhat improved by the alpha-beta solution treatment preceding aging.

In an attempt to produce a more uniform structure (alpha precipitate) than was initially established on cooling the newly frozen alloy, a beta solution treatment at 1900 F was applied to two groups of specimens. This treatment requires less careful control of the temperature than is required for alpha-beta solutioning, where small variations can produce large differences in aged properties. Water quenching form the beta solution temperature, and subsequent aging, produces substantial strengthening but has a calamitous effect on ductility and those properties reported in Tables 1.0821 through 1.0823. Slower cooling from the solution treatment followed by an abbreviated age produces properties little different from those obtained by simple stabilization aging except to scatter the results a bit more. This latter treatment, however, is considered necessary for repair welds as described previously concerning weld repair studies. Consequently, the mechanical properties reported in the balance of this section on castings (Figures and Tables 1.0824 through 1.0828) are for this heat-treated condition.

To check the suitability of this casting technique to actual hardware, production of several C-5A cargo tie-down rings was attempted. Casing quality was judged satisfactory by the producer and smooth tensile properties matched those of cast-to-size bars and bars extracted from step castings.



1.085 [Table] Effect of melt pour temperature and mold preheat temperature on mold fill for induction melted castings.

1.086 [Table] Room temperature and 600 F tensile properties of induction melted cast bars.

1.087 [Table] Surface reaction of  $ \frac{1}{4} $-inch thick single-gated castability sections induction melted in graphite crucibles and cast into pyrolytic faced silicate-bonded molds.

1.088 [Figure] Effect of carbon content on mold fill castings induction melted in graphite crucibles and cast into stainless steel molds.

1.089 [Figure] Effect of induction re-melting in graphite crucibles on carbon content of castings poured into stainless steel molds.

1.0810 [Table] Influence of foundry practice (casting conditions) on non-destructive testing (NDT) quality of consumable electrode melted castings.

1.0811 [Figure] Effect of oxygen content on room temperature tensile properties of consumable electrode melted castings.

1.0812 [Table] Effect of oxygen content on room temperature mild-notch strength of consumable melted castings.

1.0813 [Figure] Effect of oxygen content on room temperature Charpy V impact energy for consumable electrode melted castings.

1.0814 [Table] Effect of oxygen content on room temperature step-loaded mild-notch creep rupture properties of consumable electrode melted castings.

1.0815 [Figure] Effect of iron content on room temperature tensile properties of consumable electrode melted castings.

1.0816 [Figure] Effect of iron content on room temperature mild-notch strength of consumable melted castings.

1.0817 [Table] Effect of iron content on room temperature Charpy V impact energy for consumable electrode melted castings.

1.0818 [Table] Effect of iron content on room temperature step-loaded mild-notch creep rupture properties of consumable electrode melted castings.

1.0819 [Table] Effect of post-weld heat treatment on room temperature smooth tensile properties of TIG repair welded, consumable electrode melted cast specimens.

1.0820 [Table] Room temperature tensile properties of consumable electrode melted castings variously heat treated.

1.0821 [Table] Room temperature mild-notch properties of consumable electrode melted castings variously heat treated.

1.0822 [Table] Room temperature step-loaded mild-notch creep rupture properties of consumable electrode melted castings variously heat treated.

1.0823 [Table] Room temperature Charpy V impact energy for consumable electrode melted castings variously heat treated.

1.0824 [Figure] Effect of test temperature on tensile properties of consumable electrode melted castings.

1.0825 [Table] Effect of exposure to elevated temperature with load on room temperature tensile properties of consumable electrode melted castings.

1.0826 [Table] Effect of cast section thickness on the creep deformation of a consumable electrode melted casting.

1.0827 [Table] Effect of 100-hour exposure under load to hot solid salt on subsequent room temperature tensile properties of consumable electrode melted castings.

1.0828 [Figure] Effect of cast section thickness on the fatigue properties of consumable electrode melted castings.

### 1.09 Special Considerations

Stability. General. For many high-temperature applications, the usefulness of a particular alloy is limited by its elevated temperature stability. This property is commonly evaluated from room temperature tensile tests on specimens previously exposed to elevated temperatures with and without load. Because of the importance of this property for critical applications, a large body of such information has been accumulated for Ti-6Al-2Sn-4Zr-2Mo alloy. The effect of exposure on room temperature smooth tensile properties for sheet, bar and forgings in the whole range of commercial sizes are presented in Figures and Tables 3.02114 through 3.02132. Exposure effects on room temperature notch tensile properties of sheet are presented in Figures 3.02718 through 3.027111. Limited data on the effect of exposure on the room temperature shear strength of sheet are presented in Figure 3.0251. The influence of forging and solution-annealed temperatures on the elevated temperature stability of forgings is given in Tables 4.0121 and 4.0122. A single set of data on the effect of elevated temperature exposure on the smooth tensile properties of sheet, at the exposure temperature, is presented in Figure 3.03126.

The extent to which room temperature properties will be affected by previous exposure will depend on the form and condition of the products as well as the time, temperature and stress level of exposure. While the available data are extensive, they are not systematic and no firm generalizations can be made at this time. However, the following conclusions appear to be supported by the present results.



Stability – 150 hours. For sheet in both the duplex-and triplex-annealed conditions, 150-hour exposure at 1000 F, 25 ksi produces no deleterious effect on subsequent room temperature tensile properties. This is also true for exposure at lower temperatures and higher stress levels; for example, 900 F at 45 ksi and 800 F at 65 ksi (Figure 3.02116, Table 3.02117 and Figure 3.02119). Likewise, 100-hour exposure to 1000 F without load produces no loss in room temperature sharp notch tensile strength of either duplex- or triplex-annealed sheet (Figures 3.02118 and 3.02110).

Duplex-annealed rolled bar may or may not be affected by exposures of 150 hours with load at temperatures up to 1000 F depending on the exposure stress. At 25-ksi stress level, no practical loss in room temperature smooth tensile properties is observed (Table 3.02121). While at 30 ksi, a sensible loss in ductility is observed (Figure 3.02120). Bar rolled in the beta region is unaffected by 150-hour exposure at 1000 F, 30 ksi (Table 3.02124).

Forged bar in the recommended duplex-annealed condition exposure 150 hours up to 1000 F, 25 ksi exhibits no loss in subsequent room temperature smooth tensile properties (Figure 3.02126 and Table 3.02127). Contrasting results were obtained from forged compressor wheels (Tables 3.02128 and 3.02129). The hub location in one sheet exposed at 800 F, 70 ksi, 150 hours showed no losses in elongation and reductions of area (Table 3.02128). Other locations in the same forging, however, were essentially unaffected. A second wheel forging, water quenched from the solution anneal, showed losses in ductility after exposures at 900 F/55 ksi, 1000 F/35 ksi or 1100 F/15 ksi (Table 3.02129).

Stability – long time. 1000-hour exposure up to 1000 F without load has no deleterious effect on subsequent room temperature tensile properties of duplex-annealed sheet (Figure 3.02115). In contrast, 1000-hour exposure with load produces a serious loss in ductility at 900 F, 20 ksi for duplex-annealed sheet and at 1000 F, 10 ksi for triplex-annealed sheet (Table 3.02118). At 950 F, 15 ksi no damage is done to triplex-annealed sheet for 1000-hour exposure (Table 3.02118). It appears from these limited results, that the triplex-annealed condition is more stable than the duplex condition. As expected, no change in tensile properties at the exposure temperatures is observed after 1000-hour exposure without load up to 1000 F and perhaps beyond (Figure 3.03126).
