Repository: jiushiaaa/PaperExtraction

# 高熵合金论文结构化抽取 Pipeline

从高熵合金（HEA）领域学术 PDF 中抽取「成分–工艺–性能」结构化数据，输出 JSONL，供下游机器学习或知识库使用。

基于 [LangExtract](https://github.com/google/langextract) ，默认按 **OpenAI 兼容接口** 工作：你可以在 `.env` 中自定义 `API Key / Base URL / Model / 请求参数`（如 `temperature`、`enable_thinking`）。同时保留 Gemini 入口，支持文本清洗、分块抽取、单块超时与解析失败重试，并在 Python 层做去噪过滤（仅保留本文研究材料）。

---

## 功能概览

| 功能 | 说明 |
|------|------|
| **开放模型接入** | 支持任意 OpenAI 兼容 API（可直传 model_id）；Gemini 单独保留 |
| **文本清洗** | 去除出版商声明；在正文后 30% 内截断致谢 / 利益冲突 / 参考文献，节省 Token |
| **分块抽取** | 按字符数分块 + 重叠，单块失败可切半重试；单块超时（默认 240s）跳过，不拖死整程 |
| **结构化输出** | 扁平 Extraction → 按 `material_id` 聚合为 MaterialEntity → 转目标 JSON 模板（`Composition_Info` / `Process_Info` / `Properties_Info`）写入 JSONL |

File: data/processed/Ti-6-2-4-2(Ti-6Al-2Sn-4Zr-2Mo)/txt_parse/Ti-6-2-4-2(Ti-6Al-2Sn-4Zr-2Mo)_final_output.md (part 2 of 3)
## 1 GENERAL
Figures 3.02718 to 3.027111 show the influence of exposure to elevated temperature without load on the subsequent room temperature sharp notch

strength of sheet. This property is a sensitive indicator of instability and reveals the onset of serious embrittlement at 900 F for 1000-hour exposure, for both duplex- and triplex-annealed conditions.

Bar in the recommended duplex-annealed condition exposed 1000 hours with load at temperatures up to 1000 F exhibits no significant instability (Table 3.02122). However, for longer exposure times a loss in room temperature tensile ductility is observed for lower exposure temperatures (Table 3.02123). Thus a marked reduction in ductility results from 3000-hours exposure at 825 F, 47.5 ksi.

Substantial losses in ductility are observed for forgings in the recommended duplex-annealed condition following 500-hour exposure at 800 F, 75 ksi (Table 3.02131). A single result for the same forgings showed no ductility loss for 100-hour exposure at 800 F, 80 ksi. However, additional forgings (Figure 3.02130) substantiate the onset of instability at exposure temperatures as low as 800 F as indicated by losses in reduction of area. These results (Figure 3.02130) were independent of specimen surface machining following exposure, indicating metallurgical changes rather than mere surface damage. The results of Figure 3.02130 also seem to contradict the suggestion (78, 79, 85) that solution annealing temperature approaching the beta transus temperature improve metallurgical stability. On the other hand, high solution temperatures (below the beta transus) are not damaging, and their beneficial effect on creep resistance and stability when combined with modest silicon additions warrants their use as discussed in Section 1.042. Solution annealed above the beta transus temperature is also ineffectual in improving thermal stability (Table 4.0121), as is beta forging followed by the recommended duplex-anneal treatment (Table 4.0122). As discussed in Section 1.042, however, beta processing in combination with added silicon is effective [indeed considered essential (79)] in improving creep resistance.

## 2 PHYSICAL AND CHEMICAL PROPERTIES

### 2.01 Thermal Properties

2.011 [Table] Melting range.

2.012 Phase changes. Beta transus: 1820 to 1830 F (70, 71). Variations in oxygen level will affect the beta transus temperature, as oxygen is a strong alpha stabilizer. Results in Figure 2.0121 show rapid changes in beta transus temperature with silicon variations in the normal specification range.

According to the isothermal TTT diagram (Figure 2.0122),  $ M_{s} $ temperature is about 1740 F and  $ M_{f} $ temperature is about 1415 F. Under continuous cooling (non-equilibrium) conditions, these temperatures are lowered substantially (see comparison of TTT and CCT diagrams in Figure 4.0317). The transformation kinetics of this alloy are discussed at length in Section 4.03 on welding.



2.0121 [Figure] Effect of silicon content on beta transus temperature.

2.0122 [Figure] Isothermal time-temperature-transformation (TTT) diagrams for Ti-6Al-2Sn-4Zr-2Mo.

2.0123 Continuous-cooling-transformation (CCT) diagram for Ti-6Al-2Sn-4Zr-2Mo, see Figure 4.0315.

2.0124 Effect of compositional variations within specification on continuous-cooling-transformation (CCT) diagram for Ti-6Al-2Sn-4Zr-2Mo, see Figure 4.0316.

2.0125 Comparison of continuous-cooling-transformation (CCT) diagram and isothermal-transformation (TTT) diagram for Ti-6Al-2Sn-4Zr-2Mo alloy, see Figure 4.0317.

Thermal conductivity.

2.0131 [Figure] Thermal conductivity of duplex-annealed sheet.

2.0132 [Figure] Thermal conductivity of duplex-annealed bar.

2.014 Thermal expansion.

0141 [Figure] Thermal expansion for duplex-annealed sheet.

2.0142 [Figure] Thermal expansion for duplex-annealed bar.

2.0143 [Figure] Thermal expansion for cast compressor casing and duplex-annealed pancake forging.

Specific heat.

2.0151 [Figure] Specific heat for duplex-annealed sheet.

2.0152 [Figure] Specific heat for duplex-annealed bar.

2.02 Other Physical Properties

2.021 Density. 0.164 lb/in³, 4.54 g/cm³.

2.022 Electrical resistivity.

2.0221 [Figure] Electrical resistivity of duplex-annealed sheet.

2.023 Magnetic properties. Alloy is nonmagnetic.

2.024 Emittance.

2.025 Damping capacity.

<div style="text-align: center;"><img src="imgs/img_in_image_box_1042_1463_1153_1532.jpg" alt="Image" width="9%" /></div>


### 2.03 Chemical Properties

2.031 Corrosion resistance. General. In common with other titanium alloys, Ti-6Al-2Sn-4Zr-2Mo is susceptible to solid salt stress corrosion at elevated temperatures and exhibits delayed failure of cracked specimens at room temperature in aqueous salt environments.

2.032 Solid salt corrosion. Embrittlement and/or cracking of titanium alloys while stressed in salt environments at elevated temperatures is well known and commonly referred to as hot-salt stress corrosion. Measured salt deposits and operating stresses and temperatures of compressor components in current aircraft turbine engines are sufficient to cause failure by this mode in laboratory specimens, but no such service failures have been reported in the literature. It is presumed that the lack of correspondence between predicted behavior and service experience lies in a lack of correspondence between laboratory simulation and actual engine operation. Added to this, there is a distressing lack of test standardization that makes any prediction of service failure open to question.

A common test for hot-salt stress corrosion involves exposure of salt-coated specimens to elevated temperature under load (usually static tension) and subsequent visual examination for corrosion or cracking, and/or measurement of residual room temperature mechanical properties for indications of embrittlement. On a plot of exposure stress versus exposure temperature, threshold curves separate regions of cracking from no cracking, or embrittlement from non-embrittlement. Substantial variations in test procedure and stress corrosion criteria account for substantial differences in thresholds reported by different investigators.

A particularly interesting series of tests by Gray and Johnston (57, 58, 61, 62, 63, 64) has been directed toward the problems of hot-salt stress corrosion testing and to the disparity between laboratory and service experience. Most of the work was done on Ti-8Al-1Mo-1V alloy because of its known sensitivity to hot-salt stress corrosion and because of its early consideration for application in hot-salt environments. A substantial amount of information was also developed in those studies for Ti-6Al-2Sn-4Zr-2Mo alloy. The data are combined in what follows in a general discussion of hot-salt stress corrosion testing, with particular emphasis on the behavior of Ti-6Al-2Sn-4Zr-2Mo alloy.

In Gray and Johnston’s studies, tubular specimens were used in conjunction with a dynamic air apparatus, which simulated salt deposition and exposure conditions of actual aircraft turbine engines. The influences of both specimen preparation and specimen exposure conditions on hot-salt stress corrosion behavior were examined. Specimen preparation variables were residual machining stresses, salt deposition temperature and salt concentration. Exposure variables were airflow, air pressure, air dewpoint (humidity), salt-in-air concentration, temperature and stress. Post-exposure tensile tests were performed at a constant test machine crosshead speed to specimen failure of 0.005in/min. This loading was considered essential to the believed stress corrosion mechanism of hydrogen production, absorption, diffusion and embrittlement, observable only at temperatures at or slightly exceeding room temperature and at loading rates compatible with hydrogen diffusion rates (62). Stress corrosion thresholds were based on either cracking during exposure or on an arbitrarily assigned reduction in subsequently measured room temperature tensile ductility; elongation less than 15% and reduction of area (based on change in outside diameter) less than 25%. Cracking during exposure was evidenced by the presence on the fracture surface of regions covered with oxides and corrosion products. It is claimed that cracks as small as 0.001 inch were easily detected under X30 magnification. Specimen cylindrical surfaces were not inspected for damage, and the possibility of microcracks contributing to reduced ductility (embrittlement) was not explored. Specimens customarily were coated by exposing, without applied load, the inner bore for one hour to a salt-in-air concentration of 40 parts per billion at an air velocity of 1000 feet/second at 400 F and dewpoint of -120 F and 30 psia pressure. This elaborate procedure produced uniform deposits of 0.6 mg/in², which was within the range measure on service airfoils (59, 60). Higher deposition temperatures, or continuous deposition during test exposure, were examined only for mill-annealed Ti-8Al-1Mo-1V and were seen to raise the apparent embrittlement threshold (61): data for Ti-6Al-2Sn-4Zr-2Mo were not obtained.



Salt concentrations of 0.2 and 2.0 mg/in², bracketing the range measure on actual airfoils, produced substantially identical embrittlement thresholds for Ti-8Al-1Mo-1V alloy in Gray and Johnston's experiments (61). However, earlier studies (65, 66, 67) showed that light coatings were more damaging than heavy coatings (purportedly due to the greater availability of moisture and oxygen in the cast of the light coatings). Puffer et al (60) show cracking for Ti-6Al-2Sn-4Zr-2Mo increases continually with increasing salt concentration from very light to very heavy concentrations (0.5 to 50 mg/in²).

Compressive surface stresses can raise the stress corrosion threshold, sometimes substantially. For Ti-8Al-1Mo-1V, the embrittlement threshold, for as-machined specimens (presumably with residual

compressive machining stresses) exceeded that for specimens annealed either by heat treatment or by chemically milling (dissolving) the surface, by a factor of two. For Ti-6Al-2Sn-4Zr-2Mo mill-annealed bar, much smaller effects were observed, as shown for dynamic exposures in Figure 2.0324. Attempts to confirm the presence of residual machining stresses in these tests with x-ray analyses were unsuccessful, and the equally plausible effect of contamination and/or attack during heat treatment of chemically milling was not disposed of. However, the very substantial benefit from glass bead blasting compressor disc forgings shown in Figure 2.03212 seems to substantiate the presumption of residual compressive stresses in the previous work, and attests to the potentially significant benefit of same. One should be advised, however, that initial benefits from compressive surface stresses could disappear in service due to stress relief during exposure.

Actual engine environmental conditions are unique and considered less conducive to stress corrosion than laboratory exposure conditions. This in fact appears borne out by the lack of recorded service failures. Possible ameliorating engine conditions are high air velocities, high pressure, salt-air conditions, oil contamination and/or unique operating cycles. In the same relevant studies of Gray and Johnston, air velocity of 1100 ft/sec and air pressure increase from 30 to 52 psia were each determined to have only a minor effect on the embrittlement threshold of Ti-8Al-1Mo-1V alloy (61). Essentially no effect of air velocity is seen for the Ti-6Al-2Sn-4Zr-2Mo alloy in Figure 2.0324 (compare dynamic and static air exposures for chemically-milled specimens). Gray and Johnston report no systematic influence of exposure air moisture in the range -120 to +40 F dewpoint for Ti-8Al-1Mo-1V, but this is at variance with numerous experiments reported in the literature that show increased hot-salt stress corrosion with increasing moisture in the environment. As expected, increased exposure times universally produce increased indications of stress corrosion.

The influence of exposure cycling was studied for Ti-8Al-1Mo-1V (64). Temperature and stress were cycled separately and in combination, the latter simulating a service cycle of current aircraft turbine engine compressor components. Cyclic exposure in which notch temperature and stress were applied for 1 hour and removed for 3 hours, for a total of 96 hours at temperature, had associated crack threshold stresses twice those for continuous 96-hour exposure. The same was true for cycles of temperature, 1 hour on and 3 hours off, at constant stress. Other temperature cycles (3 hours on/3 hours off, 1 hour on/1 hour off and 3 hours on/1 hour off) at constant stress, and a stress cycle of 1 hour on and 3 hours off at constant temperature raised the continuous-exposure (for the same total time at temperature) threshold by 60 to 90% at the lowest exposure temperature, but these improvements disappeared as the exposure temperature increased. It has been suggested that temperature cycling interferes with the production and decomposition of the intermediate corrosion product titanium dichloride ( $ TiCl_{2} $), necessary for the production of the embrittling corrosion product, hydrogen. Stress cycling is thought to lessen the buildup of diffused hydrogen by virtue of homogenization during off-cycles. It is quite believable that these cycles, plus repeated erosion (washing) of the engine components plays an important role in engine reliability.



Stress corrosion characteristics can depend on alloy processing and heat treatment, and can vary from heat to heat. There appears little difference between mill-annealing and duplex-annealing bar of Ti-6Al-2Sn-4Zr-2Mo (compare Figures 2.0324 and 2.0325). Heavy forging can reduce the embrittlement and cracking thresholds, as shown in Figure 2.0326. The cracking thresholds reported for sheet and 100-hour exposure in Figures 2.0321 and 2.0322 are generally lower than those reported for bar in Figures 2.0324 through 2.0326 and the compressor wheel forging in Table 2.03211, but no worse than the compressor disc forging in Figure 2.03212.

No stress corrosion experiments have been conducted wherein salt-free specimens were exposed to the same high stresses and temperatures producing embrittlement or cracking in salt-coated specimens. In this regard, the representations of Figures 2.0327 through 2.03210 are of unusual interest. Associated with the exposure of salt-coated specimens to elevated temperatures under load, are changes in residual room temperature properties not unlike those one might expect from accelerated aging under stress. It would be interesting, indeed, to perform such salt-free specimen tests. Interesting, too, would be the use of more sensitive indicators of embrittlement such as sustained-load notch tests.

It is clear from the foregoing that no single hot-salt stress corrosion threshold can be claimed for this alloy. Material condition, exposure variables, post-exposure test procedure and corrosion criteria are all influential and account for the variability of results from one investigator to another. Some insights have been gained in resolving the disparity between laboratory and service experiences, but no assurance can be given that increased service requirements might not one day penetrate the region of unsafe combinations of stress, temperature and time in salt environments.

Results for resistance spot-welded sheet in Figure 4.0310 show freedom from salt corrosion cracking within the range of exposure conditions investigated. Significant loss of strength accompanies the elevated temperature exposure above 600 F. The influence of an 1100 F, 2-hour post-weld treatment is to reduce initial cross tension strength but minimize further reduction when exposure to elevated temperature.

2.0321 [Figure] Hot-salt stress corrosion cracking characteristics of duplex-annealed sheet at 550, 800 and 1000 F.

2.0322 [Figure] Short-time hot-salt stress corrosion cracking characteristics of triplex-annealed sheet subjected to static or cyclic exposure temperatures.

2.0323 Effect of heat treatment and thermal exposure, with and without a salt environment, on room temperature cross-tension strength of single resistance spot-welds, see Figure 4.0310.

2.0324 [Figure] 100-hour embrittlement and crack threshold curves for NaCl-coated (aerosol deposit on hot surface) as-machined or chemically-milled tubular specimens (from mill-annealed bar) exposed to elevated temperature with load in either a laboratory or simulated aircraft turbine engine compressor environment and subsequently tensile tested at room temperature.

2.0325 [Figure] 100-hour embrittlement and crack threshold curves for NaCl-coated (aerosol deposit on hot surface) as-machined or chemically-milled tubular specimens (from duplex-annealed bar) exposed to elevated temperature with load in either a laboratory or simulated aircraft turbine engine compressor environment and subsequently tensile tested at room temperature.

[Figure] Effect of alloy processing on 100-hour embrittlement and crack threshold curves for NaCl-coated (aerosol deposit on hot surface) chemically-milled tubular specimens (from duplex-annealed bar) exposed to elevated temperature with load in a laboratory environment and subsequently tensile tested at room temperature.

2.0327 [Figure] Effect of 100-hour exposure to elevated temperature with load in a simulated aircraft turbine engine compressor environment on subsequent room temperature tensile properties of

NaCl-coated (aerosol deposit on hot surface) as-machined tubular specimens from mill-annealed bar.

2.0328 [Figure] Effect of 100-hour exposure to elevated temperature with load in either a laboratory or simulated aircraft turbine engine compressor environment on subsequent room temperature tensile properties of NaCl-coated (aerosol deposit on hot surface) chemically-milled tubular specimens from mill-annealed bar.

2.0329 [Figure] Effect of 100-hour exposure to elevated temperature with load in a simulated aircraft turbine engine compressor environment on subsequent room temperature tensile properties of NaCl-coated (aerosol deposit on hot surface) as-machined tubular specimens from duplex-annealed bar.

2.03210 [Figure] Effect of 100-hour exposure to elevated temperature with load in laboratory environment on subsequent room temperature tensile properties of NaCl-coated (aerosol deposit on hot surface) chemically-milled tubular specimens from duplex-annealed bar.

2.03211 [Table] Effect of 100-hour exposure to elevated temperature with load on stress corrosion cracking and subsequent room temperature tensile properties of NaCl-coated specimens from duplex-annealed wheel forging.

2.03212 [Figure] Effect of glass bead blasting on 100-hour hot-salt stress corrosion cracking characteristics of duplex-annealed compressor forgings.

2.03213 [Table] Combined effect of 0.25% silicon addition, beta forging and solution annealing variation on hot-salt stress corrosion characteristics of duplex-annealed forged disks.

2.03214 Effect of 100-hour exposure under load to hot solid salt on subsequent room temperature tensile properties of consumable electrode melted castings, see Table 1.0827.

Delayed failure. The tendency for delayed failure of cracked specimens under sustained load in aqueous salt environments appears to be less for the duplex than for the mill-or triplex-annealed sheet conditions. For either duplex- or triplex-annealed condition, the tendency for delayed failure increases with increases in sheet thickness (Table 2.0331). This thickness dependence has also been observed for Ti-8Al-1Mo-1V alloy (21).

One study (56) indicates a substantial (at least 50%) reduction in the plane strain fracture toughness for monotonic loading in ASTM D1141-52 (reapproved 1965) substitute ocean water as compared to air for consumable electrode melted castings.

2.0331 [Table] Delayed failure in salt water of fatigue crack specimens form duplex- and triplex-annealed sheet.

2.0332 [Table] Delayed failure in salt water of fatigue-cracked specimens from sheet variously heat treated.

2.034 Fretting fatigue.

2.0341 Combined effect of 0.25% silicon addition, beta forging and solution annealed variation on 900 F fretting fatigue resistance of duplex-annealed forged disks, see Figure 1.04219.

## 3 MECHANICAL PROPERTIES

### 3.01 Specified Mechanical Properties

3.011 [Table] AMS specified mechanical properties.

3.012 [Table] Producers' guaranteed mechanical properties.

3.013 [Table] Users' specified mechanical properties for sheet, strip, plate, bars, forgings, rings, extrusions, forged parts, compressor blades and vanes and premium forged parts.

3.014 [Table] Users' specified mechanical properties for bars, forgings and forging stock, premium quality bars, forgings and forging stock and investment castings.

3.015 [Table] Users' specified mechanical properties for bars, forgings, forging stock, forged parts and compressor blades and vanes.

3.016 [Table] Users' specified mechanical properties for bars, forgings and forging stock from Ti-6Al-2Sn-4Zr-2Mo-0.25Si.

### 3.02 Mechanical Properties at Room Temperature

3.021 Tension – stress-strain diagrams – tension properties. See also Section 3.031.

3.0211 [Figure] Stress-strain curves in tension for duplex-annealed forged compressor discs at room temperature.

3.0212 [Figure] Effect of solution anneal temperature on room temperature tensile properties of solution annealed bar, sheet and forging.

3.0213 [Figure] Effect of solution anneal temperature on room temperature tensile properties of duplex- and triplex-annealed sheet.

3.0214 [Figure] Effect of stabilization anneal temperature on room temperature tensile properties of duplex-annealed plate.



3.0215 Effect of solution anneal temperature on room temperature tensile properties of solution annealed bar, see Figure 3.0212.

3.0216 [Table] Effect of solution annealing near the beta transus temperature on room temperature tensile properties of duplex-annealed bar.

3.0217 [Figure] Effect of solution annealing at temperatures up to and beyond the beta transus temperature on room temperature tensile properties of duplex-annealed bar.

3.0218 [Table] Effect of section size on room temperature tensile properties of duplex-annealed bar.

3.0219 [Figure] Effect of stabilization age time and temperature on room temperature tensile properties of duplex-annealed rolled bar.

3.02110 Effect of solution anneal temperature on room temperature tensile properties of solution annealing forging, see Figure 3.0212.

3.02111 [Figure] Effect of solution anneal temperature on room temperature tensile properties of duplex-annealed forging.

3.02112 [Table] Room temperature tensile properties of duplex-annealed upset forging.

3.02113 [Table] Typical room temperature tensile properties of forged jet engine compressor discs.

3.02114 [Figure] Effect of exposure to elevated temperature with load on room temperature tensile properties of solution annealed sheet.

3.02115 [Figure] Effect of exposure to elevated temperature on room temperature tensile properties of duplex-annealed sheet.

3.02116 [Figure] Effect of exposure to elevated temperature with load on room temperature tensile properties of duplex-annealed sheet given various solution anneal treatments.

3.02117 [Table] Effect of exposure to elevated temperature with load on room temperature tensile properties of duplex-and triplex-annealed sheet.

3.02118 [Table] Effect of long time exposure to elevated temperature with load on room temperature tensile properties of duplex-and triplex-annealed sheet.

3.02119 [Figure] Effect of exposure to elevated temperature with load on room temperature tensile properties of triplex-annealed sheet of various thicknesses.

3.02120 [Figure] Effect of exposure to elevated temperature with load on room temperature tensile properties of duplex-annealed bar given various solution anneal treatments.

3.02121 [Table] Effect of exposure to elevated temperature with load on room temperature tensile properties of duplex-annealed rolled bar of various sizes.

3.02122 [Table] Effect of exposure to elevated temperature with load on room temperature tensile properties of duplex-annealed rolled bar variously heat treated.

3.02123 [Table] Effect of long time exposure to elevated temperature with load on room temperature tensile properties of duplex-annealed rolled bar.

3.02124 [Table] Effect of exposure to elevated temperature with load on room temperature tensile properties of beta-rolled duplex-annealed bar.

3.02125 [Figure] Effect of exposure to elevated temperature with load on room temperature tensile properties of solution annealed forging.

3.02126 [Figure] Effect of exposure to elevated temperature with load on room temperature tensile properties of duplex-annealed forging.

3.02127 [Table] Effect of exposure to elevated temperature with load on room temperature tensile properties of duplex-annealed forged bar.

3.02128 [Table] Effect of exposure to elevated temperature with load on room temperature tensile properties of duplex-annealed compressor hub forging.

3.02129 [Table] Effect of exposure to elevated temperature with load on room temperature tensile properties of duplex-annealed compressor wheel forgings.

3.02130 [Figure] Effect of solution anneal temperature on room temperature tensile properties of duplex-annealed compressor disk forgings subsequent to long time exposure to elevated temperature with load.

3.02131 [Table] Effect of long time exposure to elevated temperature with load on room temperature tensile properties of duplex-annealed pancake forgings.



3.02132 [Table] Effect of high solution annealing temperature (beta transus less 25 F) on exposure stability properties duplex-annealed forged disk.

3.02133 Combined effect of 0.25% silicon addition and forge/heat treat combinations on room temperature tensile properties of duplex-annealed forged disks, see Table 1.04214.

3.02134 Effect of molybdenum addition and solution annealing temperature on strength and creep resistance of duplex-annealed forged bar, see Table 1.04221.

3.02135 Effect of oxygen content on room temperature tensile properties of consumable electrode melted castings, see Figure 1.0811.

3.02136 Effect of iron content on room temperature tensile properties of consumable electrode melted castings, see Figure 1.0815.

3.02137 Effect of post-weld treatment on room temperature smooth tensile properties of TIG repair welded consumable electrode melted cast specimens, see Table 1.0819.

3.02138 Room temperature tensile properties of consumable electrode melted casings variously heat-treated, see Table 1.0820.

3.02139 Effect of heat treatment and filler wire composition on room temperature tensile and bend properties of welded sheet, see Figure 4.036.

3.02140 Effect of exposure to elevated temperature with load on room temperature tensile properties of welded sheet given various heat treatment, see Table 4.038.

3.02141 Effect of post-weld anneal temperature and time on tensile properties of welded duplex-annealed 0.025-inch sheet, see Figure 4.0318.

3.02142 Effect of post-weld anneal temperature and time on tensile properties of welded duplex-annealed 0.080-inch sheet, see Figure 4.0319.

3.02143 Effect of exposure to elevated temperature with load on room temperature tensile properties of welded duplex-annealed sheet post-weld annealed for two hours at various temperatures, see Table 4.0320.

3.02144 Effect of loading rate on room temperature and 900 F tensile properties of duplex-annealed bar, see Table 3.03113.


<table border=1 style='margin: auto; word-wrap: break-word;'><tr><td style='text-align: center; word-wrap: break-word;'>3.022</td><td style='text-align: center; word-wrap: break-word;'>Compression - stress-strain diagrams - compression properties. See Section 3.032.</td><td style='text-align: center; word-wrap: break-word;'>3.02713</td><td style='text-align: center; word-wrap: break-word;'>[Figure] Effect of solution anneal temperature on room temperature</td></tr><tr><td rowspan="4">3.023</td><td style='text-align: center; word-wrap: break-word;'>Impact. See also Section 3.033.</td><td style='text-align: center; word-wrap: break-word;'>3.02714</td><td style='text-align: center; word-wrap: break-word;'>[Figure] Effect of annealing time on smooth and sharp notch tensile properties of duplex- and triplex-annealed sheet.</td></tr><tr><td style='text-align: center; word-wrap: break-word;'>3.0231 [Table] Standard Charpy V impact energy of duplex-annealed compressor wheel forging.</td><td style='text-align: center; word-wrap: break-word;'>3.02715</td><td style='text-align: center; word-wrap: break-word;'>[Figure] Effect of stabilization age time and temperature on room temperature smooth and sharp notch tensile properties of triplex-annealed sheet.</td></tr><tr><td style='text-align: center; word-wrap: break-word;'>3.0232 Effect of oxygen content on room temperature Charpy V impact energy for consumable electrode melted castings, see Figure 1.0813.</td><td style='text-align: center; word-wrap: break-word;'>3.02716</td><td style='text-align: center; word-wrap: break-word;'>[Table] Effect of thickness on room temperature smooth and sharp notch tensile properties of duplex- and triplex-annealed sheet.</td></tr><tr><td style='text-align: center; word-wrap: break-word;'>3.0233 Effect of iron content on room temperature Charpy V impact energy for consumable electrode melted castings, see Table 1.0817.</td><td style='text-align: center; word-wrap: break-word;'>3.02717</td><td style='text-align: center; word-wrap: break-word;'>[Figure] Effect of thickness on room temperature smooth and sharp notch tensile properties of triplex-annealed sheet.</td></tr><tr><td rowspan="5">3.024</td><td style='text-align: center; word-wrap: break-word;'>Bending.</td><td style='text-align: center; word-wrap: break-word;'>3.02718</td><td style='text-align: center; word-wrap: break-word;'>[Figure] Effect of exposure to elevated temperature on room temperature sharp notch strength of duplex-annealed sheet.</td></tr><tr><td style='text-align: center; word-wrap: break-word;'>3.0241 [Figure] Effect of solution anneal temperature on room temperature minimum bend radius of solution annealed, duplex-annealed and triplex-annealed sheet.</td><td style='text-align: center; word-wrap: break-word;'>3.02719</td><td style='text-align: center; word-wrap: break-word;'>[Figure] Effect of exposure to elevated temperature on room temperature sharp notch tensile properties of duplex-annealed sheet.</td></tr><tr><td style='text-align: center; word-wrap: break-word;'>3.0242 [Table] Effect of sheet thickness on minimum bend radius of duplex- and triplex-annealed sheet.</td><td style='text-align: center; word-wrap: break-word;'>3.027110</td><td style='text-align: center; word-wrap: break-word;'>[Figure] Effect of exposure to elevated temperature on room temperature sharp notch strength of triplex-annealed sheet.</td></tr><tr><td style='text-align: center; word-wrap: break-word;'>3.0243 Effect of heat treatment and filler wire composition on room temperature tensile and bend properties of welded sheet, see Figure 4.036.</td><td style='text-align: center; word-wrap: break-word;'>3.027111</td><td style='text-align: center; word-wrap: break-word;'>[Figure] Effect of exposure to elevated temperature on room temperature sharp notch tensile properties of duplex-annealed sheet.</td></tr><tr><td style='text-align: center; word-wrap: break-word;'>3.0244 Minimum bend radii of duplex- and triplex-annealed sheet of various thicknesses from several heats, welded and cooled at two different rates from the weld cycle, see Table 4.0312.</td><td style='text-align: center; word-wrap: break-word;'>3.027112</td><td style='text-align: center; word-wrap: break-word;'>[Figure] Effect of exposure to elevated temperature on room temperature sharp notch strength of triplex-annealed sheet.</td></tr><tr><td rowspan="4">3.025</td><td style='text-align: center; word-wrap: break-word;'>Torsion and shear. See also Section 3.035.</td><td style='text-align: center; word-wrap: break-word;'>3.027113</td><td style='text-align: center; word-wrap: break-word;'>Effect of oxygen content on room temperature mild-notch strength of consumable electrode melted castings, see Table 1.0812.</td></tr><tr><td style='text-align: center; word-wrap: break-word;'>3.0251 [Figure] Effect of exposure to elevated temperature on room temperature ultimate shear strength of duplex-annealed sheet.</td><td style='text-align: center; word-wrap: break-word;'>3.027114</td><td style='text-align: center; word-wrap: break-word;'>Effect of iron content on room temperature mild-notch strength of consumable electrode melted castings, see Figure 1.0816.</td></tr><tr><td style='text-align: center; word-wrap: break-word;'>3.02711</td><td style='text-align: center; word-wrap: break-word;'>[Figure] Effect of solution anneal temperature on room temperature sharp notch properties of duplex-annealed sheet.</td><td style='text-align: center; word-wrap: break-word;'>3.027115</td></tr><tr><td style='text-align: center; word-wrap: break-word;'>3.02712</td><td style='text-align: center; word-wrap: break-word;'>[Figure] Effect of solution anneal temperature on room temperature sharp notch properties of duplex-annealed sheet.</td><td style='text-align: center; word-wrap: break-word;'>3.027116</td></tr></table>

<div style="text-align: center;"><img src="imgs/img_in_image_box_1042_1461_1153_1532.jpg" alt="Image" width="9%" /></div>


3.027115 Effect of heat treatment on room temperature sharp notch tensile properties of welded sheet, see Table 4.037.

3.0272 Fracture toughness.

3.02721 The plane strain fracture toughness of as-received and (unconventionally) duplex-annealed 2-inch plate is reported in Figure 3.02722. The data exhibit the usual strong inverse relation between strength and toughness. An attempt (80) to characterize the toughness of heavy sections in two useful duplex-annealed conditions was largely frustrated by the election of an inadequately thick specimen. Those results are given in Table 3.02723. Only one value qualifies in every respect as valid according to ASTM Method E399-74: TS orientation toughness of 52 ksi-in $ ^{1/2} $ for the 1650 F solution annealed (plus stabilization aged) stock. All other values in the Table may be compared to that result, from which it appears that the higher 1790 F solution temperature produces a tougher duplex condition with no significant sacrifice in strength, and that directionality is inconsistent and only moderate.

3.02722 [Figure] Effect of specimen thickness on plane strain fracture toughness of as-received and duplex-annealed plate.

3.02723 [Table] Plane strain fracture toughness of duplex-annealed bar.

3.028 Combined properties.

3.03 Mechanical Properties at Various Temperatures

3.031 Tension – stress-strain diagrams – tension properties. See also Section 3.021.

3.0311 [Figure] Typical stress-strain curves at elevated temperatures for duplex-annealed bar.

3.0312 [Figure] Stress-strain curves in tension of duplex-annealed forged compressor discs at 600 F.

3.0313 [Figure] Stress-strain curves in tension of duplex-annealed forged compressor discs at 800 F.



3.0314 [Figure] Stress-strain curves in tension of duplex-annealed forged compressor discs at 1000 F.

3.0315 [Figure] Effect of test temperature on tensile properties of duplex-annealed sheet.

3.0316 [Figure] Spread of tensile properties at elevated temperatures for duplex-annealed sheet from two heats.

3.0317 [Figure] Effect of test temperature on tensile properties of triplex-annealed sheet.

3.0318 [Figure] Smooth tensile properties at room and elevated temperatures for duplex- and triplex-annealed sheet.

3.0319 [Figure] Tensile properties at very high temperatures for triplex-annealed sheet.

3.03110 [Figure] Effect of test temperature on tensile properties of solution annealed bar.

3.03111 [Figure] Effect of test temperature on tensile properties of duplex-annealed bar.

3.03112 [Figure] Effect of section size on elevated temperature tensile properties of duplex-annealed bar.

3.03113 [Table] Effect of loading rate on room temperature and 900 F tensile properties of duplex-annealed bar.

3.03114 [Figure] Spread of tensile properties at room and elevated temperature for thirteen duplex-annealed pancake forgings from three heats.

3.03115 [Figure] Effect of test temperature on tensile properties of duplex-annealed compressor wheel forging.

3.03116 [Table] Total variation in tensile properties for duplex-annealed compressor hub.

3.03117 [Table] Typical 900 F tensile properties of forged jet engine compressor discs.

3.03118 [Table] Room and elevated temperature tensile properties of beta-forged upset.

3.03119 [Figure] Effect of solution annealed temperature on 800 F tensile properties of solution annealed and duplex-annealed bar.

3.03120 [Figure] Effect of quench rate from solution anneal on 800 F tensile properties of duplex-annealed bar.

3.03121 [Figure] Effect of heat treatment on elevated temperature tensile properties of duplex-annealed rolled bar.

3.03122 [Figure] Effect of solution annealing temperature on elevated temperature tensile properties of forged compressor disks.

3.03123 [Table] Effect of solution anneal treatment on room temperature and 1000 F tensile properties of beta-forged, duplex-annealed compressor wheel.

3.03124 [Table] Effect of quench rate from solution anneal on elevated temperature tensile properties of duplex-annealed forging.

3.03125 [Figure] Effect of forging and annealing temperatures on the elevated temperature tensile properties of forged bar.

3.03126 [Figure] Effect of exposure to elevated temperature on tensile properties of duplex-annealed sheet at the exposure temperature.

3.03127 Effect of silicon content on the room temperature and 900 F tensile properties of duplex-annealed bar, see Figure 1.0424.

3.03128 Combined effect of 0.25% silicon addition, beta forging and solution annealing variation on the elevated temperature tensile properties of duplex-annealed forged disks, see Figure 1.04215.

3.03129 Room temperatures and 600 F tensile properties of induction melted cast bars, see Table 1.086.

3.03130 Effect of test temperature on tensile properties of consumable electrode melted castings, see Figure 1.0824.

3.03131 Elevated temperature tensile properties of welded sheet, see Table 4.039.

Compression – stress-strain diagrams – compression properties.

3.0321 [Figure] Effect of test temperature on compressive yield strength of duplex-annealed sheet.

3.033 Impact. See also Section 3.023.

3.0331 [Figure] Effect of solution anneal temperature on standard Charpy V impact energy for solution annealed and duplex-annealed bar at room temperature and -80 F.

3.0332 Effect of silicon content on -40 F Charpy V impact energy of duplex-annealed bar, see Figure 1.0425.

3.034 Bending. See Section 3.024.

3.0351 [Figure] Effect of test temperature on ultimate shear strength of duplex-annealed sheet.

3.035 Torsion and shear. See also Section 3.025.

3.0352 [Figure] Effect of exposure to elevated temperature on ultimate shear strength of duplex-annealed sheet at the exposure temperature.

Bearing.

3.0361 [Figure] Effect of test temperature on bearing properties of duplex-annealed sheet.

3.037 Stress concentration.

3.0371 Notch properties. See also Section 3.0271.

3.03711 [Table] Mild-notch strength of duplex-annealed sheet at room and elevated temperatures.

3.03712 [Figure] Effect of test temperatures on center-crack tensile and yield strengths of duplex-annealed sheet.

3.03713 [Figure] Smooth and mild-notch tensile properties of duplex-annealed compressor disc forgings at room and elevated temperatures.
