Repository: jiushiaaa/PaperExtraction

# 高熵合金论文结构化抽取 Pipeline

从高熵合金（HEA）领域学术 PDF 中抽取「成分–工艺–性能」结构化数据，输出 JSONL，供下游机器学习或知识库使用。

基于 [LangExtract](https://github.com/google/langextract) ，默认按 **OpenAI 兼容接口** 工作：你可以在 `.env` 中自定义 `API Key / Base URL / Model / 请求参数`（如 `temperature`、`enable_thinking`）。同时保留 Gemini 入口，支持文本清洗、分块抽取、单块超时与解析失败重试，并在 Python 层做去噪过滤（仅保留本文研究材料）。

---

## 功能概览

| 功能 | 说明 |
|------|------|
| **开放模型接入** | 支持任意 OpenAI 兼容 API（可直传 model_id）；Gemini 单独保留 |
| **文本清洗** | 去除出版商声明；在正文后 30% 内截断致谢 / 利益冲突 / 参考文献，节省 Token |
| **分块抽取** | 按字符数分块 + 重叠，单块失败可切半重试；单块超时（默认 240s）跳过，不拖死整程 |
| **结构化输出** | 扁平 Extraction → 按 `material_id` 聚合为 MaterialEntity → 转目标 JSON 模板（`Composition_Info` / `Process_Info` / `Properties_Info`）写入 JSONL |

File: data/raw/4-2025-IJP-Ni₆₁.₃Cr₂₅.₃W₄.₄Mo₁.₄Fe₁.₇Co₁.₄Al₁.₁Mn₀.₄Si₀.₇C₂.₅La₀.₀₁₃.txt (part 1 of 2)
<div style="text-align: center;"><img src="imgs/img_in_image_box_897_290_954_347.jpg" alt="Image" width="5%" /></div>


# Anomalous anisotropy in an additively manufactured solid-solution-strengthened superalloy from room to elevated temperatures

Zhenhua Zhang $ ^{a,1} $, Zixu Guo $ ^{b,1,*} $, Quanquan Han $ ^{a,*} $, Daijun Hu $ ^{b} $, Shiwei Wu $ ^{c} $, Haiyang Fan $ ^{c} $, Erlei Li $ ^{b} $, Ming Li $ ^{a} $, Yilun Xu $ ^{d} $, Shoufeng Yang $ ^{c} $, Chuanzhen Huang $ ^{e} $, Wentao Yan $ ^{b,*} $

State Key Laboratory of Advanced Equipment and Technology for Metal Forming, School of Mechanical Engineering, Shandong University, Jinan, 250061, China

 $ ^{b} $ Department of Mechanical Engineering, National University of Singapore, Singapore 117575, Singapore

 $ ^{c} $ Chinese Academy of Sciences. Chongqing Institute of Green and Intelligent Technology, Chongqing 400714, China

 $ ^{d} $ Institute of High Performance Computing (IHPC), Agency for Science, Technology and Research (A*STAR), 1 Fusionopolis Way, #16-16 Connexis,

Singapore 138632, Republic of Singapore

 $ ^{e} $ School of Mechanical Engineering, Yanshan University, Qinhuangdao, Hebei, 066000, China

### ARTICLE INFO

Keywords:

Additive manufacturing

Superalloys

Grain morphologies

Anisotropy

Crystal plasticity

## A B S T R A C T

Metal additive manufacturing (AM) produces unique grain morphologies owing to the high cooling rates and large temperature gradients, which potentially lead to unexpected mechanical anisotropy. In this study, we unveil an anomalous anisotropic behaviour in a solid-solution-strengthened superalloy with periodic columnar-to-crescent grains fabricated by laser powder bed fusion (LPBF). Specifically, as-built (AB) specimens show higher strength perpendicular to the build direction (BD) than that parallel to the BD at room temperature (RT), while the opposite trend occurs at the elevated temperature (ET, 900 °C). Besides, the heat treatment eliminates the anisotropy of strength at both RT and ET. A dislocation-based damage-coupled crystal plasticity finite element (CPFE) model with strain gradients is utilized to understand the origin of the above anomalous anisotropy. It is found that the transition of anisotropy from RT to ET is attributed to the temperature-dependent dislocation annihilation combined with initial dislocations in AB state. In contrast to the heat-treated specimens without anisotropy, the LPBF-induced residual deformation primarily contributes to the anisotropy at RT, whereas the initial dislocations dominate the anomalous anisotropy at ETs for AB specimens. The CPFE model reveals the threshold temperature to be 600 °C for the occurrence of anomalous anisotropy, which is experimentally validated. This study presents a comprehensive understanding into temperature-dependent anisotropy of AM superalloys, and in turn guides the regulation of anisotropy by tuning microstructures.

### 1. Introduction

Additive manufacturing (AM) of superalloys is promising to achieve fast, near-net shaping of hot components in aerospace applications (Dang et al., 2025; Gu et al., 2021; Hu et al., 2024b). Laser powder bed fusion (LPBF) is one of the most precise AM technologies, in which a focused laser beam is used to selectively melt a powder bed in a layer-by-layer sequence to build the components (Blakey-Milner et al., 2021; Wen et al., 2025). Recently, LPBF technique has been applied to fabricate the superalloy fuel nozzles and many other critical parts (Sun et al., 2021). Compared to conventionally manufactured counterparts, LPBF-fabricated nozzles have been demonstrated to exhibit reduced weight and enhanced durability, as reported in several studies (NASA, 2023; Subeshan et al., 2024; Tan et al., 2021). Moreover, LPBF technique shows potentials to impart superior mechanical properties for superalloy components, and offers tunable strength and ductility through various heat treatment strategies (Lu et al., 2023; Song et al., 2024). Therefore, such advances demonstrate the potential of LPBF technology in fabricating high-performance superalloy components for critical applications.

Under high cooling rates ( $ >2 \times 10^5 $ K/s) and large temperature gradients ( $ >5 \times 10^5 $ K/m) (Okugawa et al., 2024; Tang et al., 2021), some unique LPBF-induced microstructures in superalloys possibly lead to anisotropic mechanical behaviour. A substantial number of studies conducted at room temperature (RT) have found that, the LPBF Inconel 718 superalloy exhibited higher strength in the horizontal direction (perpendicular to the build direction (BD)) compared with the vertical direction (parallel to BD) (Cui et al., 2023). For instance, Chen et al. (Chen et al., 2018) reported that the yield strength (YS) under horizontal tension was 23 MPa higher than that under vertical tension in a LPBF K418 superalloy. Similarly, Zhang et al. (Zhang et al., 2023a) demonstrated that horizontal tension exhibited a YS that is 101 MPa higher than that of vertical tension for a LPBF GH4099 superalloy. In those studies, numerous columnar grains parallel to the BD with strong anisotropy, were formed driven by the temperature gradient in the LPBF process, which was summarized as the key reason for the higher YS perpendicular to BD. Zhang et al. (Zhang et al., 2021) also demonstrated that the HX superalloys fabricated under different laser scanning strategies (0°, 90° and 67° hatch angles and a chessboard pattern with a 67° hatch angle) shared a similar anisotropy behaviour at RT. Therefore, the higher YS perpendicular to BD has been widely recognized as a common anisotropic behaviour in previous studies at RT, while it remains unknown whether this trend persists at elevated temperatures (ETs).

Since superalloys are designed for high-temperature applications exceeding 600 °C, it is essential to focus on the mechanical properties of LPBF superalloys at ETs (Hu et al., 2024b; Liu et al., 2023; Sun et al., 2024). Unlike the widely recognized anisotropy trend at RT, no clear consensus regarding the anisotropic behaviour at ETs has been established for LPBF superalloys (Farias et al., 2024; Rezaei et al., 2021; Yu et al., 2020). For example, Yu et al. printed an HX superalloy with strong textures and high initial

<div style="text-align: center;">a</div>


<div style="text-align: center;">C</div>


<div style="text-align: center;"><img src="imgs/img_in_image_box_187_747_902_1301.jpg" alt="Image" width="65%" /></div>


<div style="text-align: center;">Fig. 1. Specimen preparation: (a) Schematic diagram for the sampling of tensile specimens. (b) Morphology of superalloy powder. (c) Dimensions of the tensile specimen. (d) Schematic diagram of the scanning strategy. (e) Schematic diagram for the formation of LPBF-induced periodic columnar-to-crescent grains.</div>


dislocation density induced by the large temperature gradient and thermal stresses during the LPBF process, which exhibited higher YS under horizontal tension across various temperatures (400, 500, 600, and 700 °C) (Yu et al., 2020). Farias et al. reported a similar anisotropic behaviour for an AM superalloy with only large columnar grains at 1050 °C (Farias et al., 2024). In contrast, Rezaei et al. reported that an LPBF IN718 superalloy with the transition of columnar-to-crescent grains, exhibited higher strength under the horizontal tension at RT, whereas the load-bearing capacity was larger under vertical tension at 650 °C (Rezaei et al., 2021). Those inconsistent results arise from the AM-induced intricate microstructures such as grain morphology, initial dislocations, and residual stresses (Wang et al., 2023). Their effects on macroscopic anisotropy at ETs have not been comprehensively understood.

The anisotropic behaviour of LPBF superalloys is attributed to several AM-induced factors (Bean et al., 2019; Rezaei et al., 2020). Previous studies have identified some potential contributors to the anisotropy, including crystallographic texture, orientation of the columnar grains, residual stresses formed in the LPBF process, and high initial dislocation densities (Kok et al., 2018; Rezaei et al., 2020). Moreover, there is a complex coupling relationship among different AM-induced factors, which collectively influence the anisotropy of AM alloys (Dai et al., 2024; Hu et al., 2024a). Without quantifying the contributions of each LPBF-induced factor, the mechanism for the temperature-dependent anisotropy in LPBF superalloys remains an unresolved issue. One critical gap is the lack of comprehensive tests for LPBF superalloys to clarify the evolution of anisotropic behaviour from RT to ETs. Another gap is the lack of dislocation evolution history, which is crucial for fundamentally understanding the anisotropic behaviour of LPBF superalloys from RT to ETs. In this regard, micro-mechanics simulations serve as a powerful tool to bridge this gap.

In this work, a superalloy with representative microstructures is fabricated using LPBF technology. An anomalous anisotropic behaviour is revealed through tensile tests conducted on as-built (AB) and heat-treated (HT) specimens from RT to ETs. Then, a dislocation-based crystal plasticity finite element (CPFE) model is developed to elucidate the underlying mechanisms of the anomalous anisotropy and quantify the contributions of each AM-induced factor. Driven by the strain gradient resulting from periodic columnar-to-crescent grains, the effect of geometrically necessary dislocation (GND) evolution on tensile behaviour is unveiled. Finally, the threshold temperature for the transition of anisotropy is predicted using CPFE simulations, which is validated against experiments. This study contributes to understanding and predicting the anisotropic behaviour of AM solid-solution-strengthened superalloys across RT to ETs, and also inspires the regulation of anisotropy at varying temperatures by tuning the microstructures.

### 2. Material and methods

#### 2.1. LPBF fabrication

The spherical gas-atomised SD3230 Ni-based superalloy powder used in this study is produced by Avimetal AM Technology (Beijing, China). The powder’s elemental composition is 21.49 Cr - 13.13 W - 2.22 Mo - 1.57 Fe - 1.30 Co - 0.46 Al - 0.34 Mn - 0.30 Si - 0.029 La - 0.48 C - Bal Ni (weight percent, wt%). As shown in Fig. 1 b, the powder exhibits notable sphericity, with a nominal powder size ranging from 15 to 53 µm and D50 of 30.42 µm. A Concept Laser Mlab 200R (GE, Germany) LPBF machine equipped with a 200 W fibre laser source (wavelength = 1070 nm) is employed to print the superalloy. A zig-zag scanning pattern is applied, along with 90° rotation in the laser path between layers (Fig. 1 d). All specimens are fabricated under optimised printing parameters (Table 1), resulting in a high density exceeding 99.5 % (measured by the Archimedes method), without any microcracks or lack of fusion defects being found in the AB state. Moreover, as demonstrated in Appendix D, the crack initiation at LPBF-induced defects is not dominant.

Fig. 1 e illustrates the mechanism of LPBF-induced periodic columnar-to-crescent grains, with formation mechanisms similar to those in previous studies (Gokcekaya et al., 2021; Lyu and Zou, 2025; Sun et al., 2019). The rapid solidification and thermal gradients during the laser scanning process, lead to the continuous growth of large columnar grains at the regions without the overlap of adjacent melt tracks. Meanwhile, due to the remelting at the overlap region, crescent grains form around the large columnar grain during the LPBF process. Fig. 1 a shows the sampling arrangement for the tensile specimens which are extracted from printed bulks with a size of  $ 70 \times 2.5 \times 20 \, mm^3 $. Specimens for vertical and horizontal tension are fabricated to investigate the anisotropy of tensile behaviour for the LPBF superalloy from RT to ETs. Moreover, the solid-solution heat treatment is conducted at  $ 1150\,^\circ C $ for 2 h (based on the ASTM-B572 standard) to eliminate the LPBF-induced residual stresses and initial dislocations (ASTM, 2016), without altering the grain morphology (demonstrated in subsequent Section 3.2.1). Since the alloy investigated in this study is a solid-solution-strengthened Ni-based superalloy with a low Al content (0.46 wt.%), the formation of  $ \gamma' $ precipitates (Ni3Al) is absent during thermal exposure. Consequently, aging treatment is not applied, as it would not contribute to additional strengthening (Adapa et al., 2025).

### 2.2. Tensile testing

The specific dimensions of the tensile specimens are shown in Fig. 1 c. Uniaxial tensile tests at RT condition are performed using an Exceed E44-30 kN (MTS, China) electronic universal testing machine with a strain rate of  $ 0.02 \, \text{min}^{-1} $, in accordance with the ASTM E8 standard (ASTM, 2021). A contact extensometer with a gauge length of 25 mm is employed to measure the tensile strain during the RT

<div style="text-align: center;">Table 1</div>


<div style="text-align: center;">LPBF-processing parameters for the superalloy.</div>



<table border=1 style='margin: auto; word-wrap: break-word;'><tr><td style='text-align: center; word-wrap: break-word;'>Printing parameters</td><td style='text-align: center; word-wrap: break-word;'>Value</td><td style='text-align: center; word-wrap: break-word;'>Printing parameters</td><td style='text-align: center; word-wrap: break-word;'>Value</td></tr><tr><td style='text-align: center; word-wrap: break-word;'>Laser power</td><td style='text-align: center; word-wrap: break-word;'>190 W</td><td style='text-align: center; word-wrap: break-word;'>Hatch spacing</td><td style='text-align: center; word-wrap: break-word;'>110  $ \mu $m</td></tr><tr><td style='text-align: center; word-wrap: break-word;'>Laser scanning speed</td><td style='text-align: center; word-wrap: break-word;'>900 mm/s</td><td style='text-align: center; word-wrap: break-word;'>Layer thickness</td><td style='text-align: center; word-wrap: break-word;'>40  $ \mu $m</td></tr></table>

tensile tests. A QingJi212 uniaxial tensile testing system (Shanghai, China) is applied to conduct the tensile tests at ETs (600, 900 °C), in accordance with the ASTM E21 standard (ASTM, 2009). A resistance-heating furnace is used to heat the specimens. A thermocouple and a temperature controller are used to maintain the expected temperature. Before the tensile tests at ETs, the specimens are pre-heated for 20 min to ensure a uniform temperature distribution. To ensure the reproducibility of the mechanical anisotropy trends observed in this study, at least two specimens are tested for each condition (material states, testing temperatures, and loading directions).

It should be noted that, although tensile tests are carried out at three temperatures (RT, 600 °C, and 900 °C), the data at 600 °C are presented in the discussion (Section 4.4) to validate the threshold temperature for the anisotropy transition. The YS is determined using 1 % strain offset rather than the conventional 0.2 % offset, to highlight the changes in yielding points under varying temperatures and loading conditions, thereby facilitating a clearer presentation of the anisotropic behaviour.

#### 2.3. Microstructure characterisation

The XOY and XOZ planes of the specimens are ground and polished to examine the microstructure features. The specimens are initially ground using SiC sandpapers of 320, 600, 1500, and 2500 grit, followed by sequential polishing with diamond suspensions of 3 μm and 1 μm. Finally, to enhance the quality of electron backscatter diffraction (EBSD) and X-ray diffraction (XRD) data acquisition, the specimens are polished using a 0.04 μm SiO₂ suspension for 50 min. XRD characterisation is performed using a SmartLab 3 kW diffractometer (Rigaku, Japan) with Cu Kα radiation. The polished surfaces serve as the XRD test surfaces, with measurements conducted over a 2θ range of 40–100° at a scanning speed of 3°/min. EBSD analysis is conducted under a JSM-7800F (JEOL, Japan) field emission scanning electron microscope, combined with a NordlysMax³ (Oxford Instructions, Oxford, UK) detector at a 20 kV acceleration voltage and a probe current of grade 16. The EBSD scanning area is 800 × 800 μm², with a step size of 1 μm. The EBSD data are post-processed by ATEX software (Beausir and Fundenberger, 2017), and our in-house code (Guo et al., 2025). Specimens near the fracture surfaces are cut into disc-shaped transmission electron microscope (TEM) samples using electrical discharge machining. These disc-shaped specimens are then mechanically thinned to 50 μm. Thinning is further performed using a PIPS II 695 precision ion polishing system (Gatan, USA), starting at 5 keV, with ion gun angles of ±8° until perforation occurs. Subsequently, the ion beam energy is gradually reduced to 4.5 keV at ±6° for 5 min, 4.0 keV at ±4° for 5 min, and finally 3 keV at ±3° for 5 min. The microstructure is observed using an FEI Talos F200X (Thermo Fisher, USA) field emission TEM with an acceleration voltage of 200 kV.

The algorithm mapping GND density based on EBSD data is mainly based on our previous work (Guo et al., 2025), with a brief introduction provided below. The local lattice curvature tensor  $ \kappa $ is utilized to calculate the Nye tensor  $ \alpha $:

 $$ \begin{aligned}\alpha_{ik}&=\kappa_{ki}-\delta_{ki}\kappa_{mm}\\\kappa_{ij}&=\frac{\partial\phi_{i}}{\partial\boldsymbol{x}_{j}}\end{aligned} $$ 

where  $ \phi_{i} $ is the misorientation angle regarding i axis, x is the position vector,  $ \delta_{ki} $ is the Kronecker symbol. The slip system-resolved GND densities can be linked with the Nye tensor:

 $$ \alpha=A\rho_{\mathrm{G N D}} $$ 

There are 9 constraints provided in Eq. (2), but we have 18 independent variables to be solved in  $ \rho_{\mathrm{GND}} $ for FCC metals (Pantleon, 2008). Thus, we assume that the GND densities exist in the configuration with the lowest total energy, and apply the L1 minimization algorithm to estimate the GND density at each slip system (Zhu et al., 2016):

 $$ \sum_{n=1}^{18}w^{n}\rho_{\mathrm{GND}}^{n}=\min $$ 

where  $ w^{n} $ (1 for edge GNDs,  $ (1-\mu) $ for screw GNDs) is the weight associated with the line energy of dislocations, and n is the GND type.

There are two main limitations in the EBSD-based algorithm for resolving GND density. First, only 5 components in the Nye tensor are accessible when using EBSD data as an input (Pantleon, 2008), while the Nye tensor contains 9 components in total. Secondly, due to the lack of sufficient constraints for slip system-dependent GNDs, the L1 minimization algorithm is used to approximate the GND densities, which could also introduce some errors in the resolved GND densities due to the inadequate constraints. To overcome these limitations, 3D EBSD techniques could be employed in future studies.

Moreover, the EBSD data are utilized to map the residual deformation gradient and plastic strians. First, the Nye tensor  $ \alpha $ is linked with  $ F_{p0} $ (Acharya and Bassani, 2000):

 $$ \boldsymbol{\alpha}=\left(\nabla\times\mathbf{F_{p0}}\right)^{\mathrm{T}} $$ 

 $ F_{p0} $ is estimated through the pseudo-inverse method (Penrose, 1955) based on the  $ \alpha $ derived from EBSD results, with the detailed procedure and validation in our previous work (Hu et al., 2024a). The resolved initial  $ F_{p0} $ in AB state induced by the thermal stresses during LPBF process, is employed as the initial plastic deformation gradients in CPFE simulations as the pre-condition, to consider the effect of residual stresses. Additionally, this method is also used to capture the residual plastic strain induced by tensile deformation, in order to validate the simulated strain partitioning behaviour. The residual  $ F_{p} $ resolved using EBSD can be converted into residual plastic strains through the Green–Lagrange formation (Dill, 2006).

#### 2.4. Dislocation-based damage-coupled crystal plasticity model

CPFE modeling is employed to understand the anisotropy of LPBF superalloy at RT and ET. The LPBF-induced initial dislocations and residual deformation are incorporated in the simulations, which are extracted from EBSD data, with detailed procedures in our previous work (Hu et al., 2024a). The GNDs resolved at individual slip systems are introduced to capture the strain gradient effect arising from columnar-to-crescent grains. Additionally, the stored energy density (SED) (Wan et al., 2014; Xu et al., 2024), is integrated into the CPFE simulations as an indicator to display damage distributions. The details of the crystal plasticity model are presented below.

The deformation gradient F can be decomposed into elastic part  $ F_{e} $ and plastic part  $ F_{p} $:

 $$ \mathbf{F}=\mathbf{F_{e}}\mathbf{F_{p}} $$ 

in which the residual deformation  $ F_{p0} $ formed in the LPBF process is taken as the initial condition of the plastic deformation gradient, to capture the effects of residual stresses. The Green–Lagrange elastic strain tensor is written as (Lu et al., 2020; Pedersen, 2005):

 $$ \varepsilon_{\mathrm{e}}={\frac{1}{2}}\left(\mathbf{F}_{\mathrm{e}}^{\mathrm{T}}\mathbf{F}_{\mathrm{e}}-\mathbf{I}\right) $$ 

Then, the stress tensor is calculated as follows (Addessio et al., 2017; Liu et al., 2020):

 $$ \sigma=\mathbf{C}:\varepsilon_{\mathrm{e}} $$ 

where C is the elasticity tensor. The shear strain rates  $ \dot{\gamma}^{s} $ across all slip systems collectively contribute to the plastic strain rate (Liu et al., 2025; Wong et al., 2016):

 $$ \dot{\boldsymbol{\varepsilon}}_{\mathbf{p}}=\dot{\mathbf{F}}_{\mathbf{p}}\mathbf{F}_{\mathbf{p}}^{-1}=\sum_{s=1}^{N_{\mathrm{slip}}}(\mathbf{s}^{s}\otimes\mathbf{n}^{s})\dot{\gamma}^{s} $$ 

where  $ N_{slip} $ is the number of slip systems,  $ s^{s} $ is the unit vector along the slip direction, and  $ n^{s} $ is the unit vector normal to the slip plane.

The plastic now rule proposed by Peirce et al. is employed to calculate the slip rate in each slip system (Peirce et al., 1983; Rice, 1971; Xu et al., 2025):

 $$ \dot{\gamma}^{s}=\dot{\gamma}_{ref}\left(\frac{\left|\tau^{s}\right|}{\tau_{c}^{s}(1-D)}\right)^{n}sign(\tau^{s}) $$ 

where  $ \tau_{c}^{s} $ is known as the total slip resistance of the slip system (Guo et al., 2024), n is the exponent of the power law, and  $ \dot{\gamma}_{\mathrm{ref}} $ is the reference slip rate.

Under the framework of continuum damage mechanics, the damage variable $D$ is incorporated in the flow rule, to predict the crack nucleation, which represents the proportion of reduction in the effective bearing area. The damage variable results from various microdefects, such as atomic vacancies and micro-pores formed during the deformation, particularly in ET conditions (Chaboche, 1988; Guo et al., 2023). At the moment of $D=1$, the fraction of micro-defects is high enough to result in macroscopic crack nucleation (Lemaître, 1985). Since the damage variable leads to reductions in effective bearing area and stiffness, the $r^{s}$ is replaced by the effective resolved shear stress $\tau^{s}/(1-D)$ in Eq. (9). The damage $D$ will be derived from SED subsequently.

The  $ \tau_{c}^{s} $ in Eq. (9) is written as (Bayley et al., 2006; Zhang et al., 2023b):

 $$ \tau_{\mathrm{c}}^{s}=\tau_{0}^{s}+\varphi_{0}G b\sqrt{\sum_{\alpha=1}^{N_{\mathrm{slip}}}\chi_{\alpha}^{s}\left(\left|\rho_{\mathrm{S S D}}^{\alpha}\right|+\left|\rho_{\mathrm{G N D e}}^{\alpha}\right|+\left|\rho_{\mathrm{G N D s}}^{\alpha}\right|\right)} $$ 

where  $ \rho_{\text{GNDe}}^{\alpha} $ and  $ \rho_{\text{GNDs}}^{\alpha} $ are the edge and screw components of GND density,  $ \rho_{\text{SSD}}^{\alpha} $ is the immobile SSD density,  $ \varphi_0 $ is the pre-factor of the Taylor hardening law and  $ \chi_{\alpha}^s $ is the latent hardening matrix, and  $ \tau_0^s $ is the initial slip resistance capturing the lattice friction and solid-solution strengthening in the LPBF superalloy. The evolution of statistically stored dislocation (SSD) density  $ \rho_{\text{SSD}}^{\alpha} $ is given as (Hu et al., 2024a):

 $$ \dot{\rho}_{\mathrm{SSD}}^{s}=\left(K\sqrt{\left|\rho_{\mathrm{SSD}}^{s}\right|+\left|\rho_{\mathrm{GNDe}}^{s}\right|+\left|\rho_{\mathrm{GNDs}}^{s}\right|}-2y_{\mathrm{c}}\left|\rho_{\mathrm{SSD}}^{s}\right|\right)\frac{\left|\dot{\gamma}^{s}\right|}{b} $$ 

where  $ \rho_{GNDe}^{s} $ and  $ \rho_{GNDs}^{s} $ are the edge and screw GND densities,  $ \dot{\gamma}^{s} $ is the resolved shear strain rate, K is a coefficient representing the accumulation rate of SSD. The  $ y_{c} $ is the critical annihilation distance governing the dislocation annihilation rate. Additionally, the LPBF-induced initial SSD density is uniformly distributed within the simulation domain. Moreover, the GNDs are incorporated to consider the extra strengthening effect induced by strain gradients (Arsenlis and Parks, 1999):

 $$ \left\{\begin{aligned}\rho_{\mathrm{GNDe}}^{s}&=-\frac{1}{b}\nabla\gamma^{s}\cdot\mathbf{s}^{s}\\ \rho_{\mathrm{GNDs}}^{s}&=\quad\frac{1}{b}\nabla\gamma^{s}\cdot\mathbf{t}^{s}\end{aligned}\right. $$ 

where  $ \mathbf{t}^s = \mathbf{s}^s \times \mathbf{n}^s $ is the direction of screw dislocation motion. When implementing Eq. (12), the slip system-dependent accumulated slip  $ r^s $ is calculated by integrating the slip increments provided by Eq. (9). Subsequently, the edge and screw GND densities are resolved onto each slip system based on the gradients of accumulated slip, according to the original definition of GNDs in Eq. (12). The scalar GND and SSD densities defined in Eq. (15) are used to calculate SED.

The SED G is employed as the damage indicator, which represents the internal energy stored around the dislocation structures (Wan et al., 2014; Xu et al., 2024):

 $$ G=\int\frac{\xi\boldsymbol{\sigma}:\mathrm{d}\boldsymbol{\varepsilon}_{\mathrm{p}}}{\sqrt{\rho_{\mathrm{GND}}+\rho_{\mathrm{SSD}}} $$ 

where  $ \xi $ is a constant that is given as 0.05. The micro-cracks are likely to nucleate at the locations with higher SED, then the scalar damage indicator ranging from 0 to 1 is defined as:

 $$ D=\frac{G}{G_{cr}} $$ 

where  $ G_{cr} $ is the critical SED for crack nucleation.

Moreover, the CPFE simulations are performed under the open-source MOOSE framework (Permann et al., 2020). This platform facilitates solving the GND densities induced by strain gradients, by using the embedded solver for spatial gradients. The stress-based Newton-Raphson iterative solving approach is employed, offering greater computational efficiency. The parameters are calibrated in Appendix A, with details of parameter determination provided in Table A.1. It should be noted that all parameters are calibrated exclusively using specimens subjected to horizontal tension, while those subjected to vertical tension are used solely for validation of

<div style="text-align: center;">a</div>


<div style="text-align: center;"><img src="imgs/img_in_chart_box_181_690_521_972.jpg" alt="Image" width="31%" /></div>


<div style="text-align: center;">b</div>


<div style="text-align: center;"><img src="imgs/img_in_chart_box_531_693_906_975.jpg" alt="Image" width="34%" /></div>


<div style="text-align: center;">C</div>


<div style="text-align: center;"><img src="imgs/img_in_chart_box_181_984_522_1270.jpg" alt="Image" width="31%" /></div>


<div style="text-align: center;">d</div>


<div style="text-align: center;"><img src="imgs/img_in_chart_box_534_983_906_1265.jpg" alt="Image" width="34%" /></div>


<div style="text-align: center;">Fig. 2. Experimental stress-strain responses: (a, b) Horizontal and vertical tension for AB and HT specimens at RT. (c, d) Horizontal and vertical tension for AB and HT specimens at ET (900°C). The 1% offset of strain is used to determine the YS, in order to highlight the difference in YS between various testing cases. Two parallel specimens are used in each test condition to confirm the anomalous anisotropic behaviour, in which the fracture consistently occurs within the gauge length. The error bars represent the deviation between the two parallel specimens. In addition, the 'H' and 'V' in all figures are the abbreviations of 'horizontal tension' and'vertical tension', respectively.</div>


the calibration results. As shown in Fig. A.1, the calibrated CPFE model successfully reproduces both normal anisotropy (horizontal strength > vertical strength) at RT and anomalous anisotropy (horizontal strength < vertical strength) at 900 °C for AB specimens, respectively. The absence of anisotropy at HT states also can be captured after parameter calibration. Additionally, detailed validations on GND and strain distributions are provided in Fig. 7 and Appendix C, respectively. Those comprehensive validations collectively support the reliability of the calibrated parameters.

### 3. Results

### 3.1. Anomalous anisotropic tensile behaviours from RT to ET

Fig. 2 illustrates the tensile properties of AB and HT specimens under RT and ET conditions. The average values of yield strength and total elongation are reported along with their corresponding standard deviations, based on the two specimens tested under each condition. At the RT (Fig. 2 a), the AB specimens show higher strength than the HT specimens, with pronounced anisotropy between the horizontal and vertical tensions. At the RT, the YS and EL (defined as the fracture EL) of AB-H are found to be 1121.5 ± 9 MPa and 8.2 ± 0.72 % in average, compared with 1026.5 ± 0.5 MPa and 4.2 ± 0.4 % under AB-V. Heat treatment reduces strength but increases the EL, which is consistent with previous studies on AM superalloys (Taller and Austin, 2022; Zhou et al., 2022). The HT-H shows YS of 775.0 ± 1.0 MPa and EL of 12.6 ± 0.32 %, while HT-V exhibits YS of 773.0 ± 1.0 MPa and EL of 12.8 ± 0.9 %. For AB specimens, the differences in YS and EL between horizontal and vertical tensions are about 95.0 MPa and 4.0 %. In contrast, for the HT specimens, the

<div style="text-align: center;">a1</div>


<div style="text-align: center;"><img src="imgs/img_in_chart_box_128_511_410_741.jpg" alt="Image" width="25%" /></div>


<div style="text-align: center;"><img src="imgs/img_in_image_box_439_509_736_733.jpg" alt="Image" width="27%" /></div>


<div style="text-align: center;"><img src="imgs/img_in_image_box_743_510_966_730.jpg" alt="Image" width="20%" /></div>


<div style="text-align: center;">b1</div>


<div style="text-align: center;"><img src="imgs/img_in_chart_box_125_754_409_982.jpg" alt="Image" width="26%" /></div>


<div style="text-align: center;"><img src="imgs/img_in_image_box_438_754_738_977.jpg" alt="Image" width="27%" /></div>


<div style="text-align: center;"><img src="imgs/img_in_image_box_745_755_966_975.jpg" alt="Image" width="20%" /></div>


<div style="text-align: center;">C</div>


<div style="text-align: center;"><img src="imgs/img_in_image_box_121_992_498_1215.jpg" alt="Image" width="34%" /></div>


<div style="text-align: center;">d</div>


<div style="text-align: center;">e</div>


<div style="text-align: center;"><img src="imgs/img_in_chart_box_506_1017_734_1211.jpg" alt="Image" width="20%" /></div>


<div style="text-align: center;"><img src="imgs/img_in_chart_box_738_1018_966_1211.jpg" alt="Image" width="20%" /></div>


<div style="text-align: center;">Fig. 3. Microstructures of (a) AB and (b) HT specimens: (a1, b1) XRD patterns, demonstrating the predominant FCC lattice structure in AB and HT specimens. (a2, b2) Pseudo-3D view for the EBSD-based inverse pole figures (IPF-BD) for the three cross-sections, indicating a strong crystallographic texture along BD under both AB and HT states. (a3, b3) Bright-field TEM images showing the distribution of dislocations, suggesting that the HT process significantly reduces the LPBF-induced initial dislocations. (c) Grain morphology distributions in AB and HT specimens, indicating a periodic columnar-to-crescent grain morphology. The aspect ratio of grain is calculated using ATEX software, which is defined as the ratio of the grain's major axis length to its minor axis length, based on 2D projected grain morphology. A high aspect ratio corresponds to columnar grains, whereas an aspect ratio close to 1 indicates equiaxed or crescent grains. (d, e) Comparison of statistical grain aspect ratio between AB and HT specimens within the XOY and XOZ planes, quantifying that the HT process has minimal effect on the morphology of grains.</div>


anisotropy is diminished after the heat treatment.

At the ET condition, the AB specimens exhibit higher strength, but lower EL compared with the HT specimens (Fig. 2 c), resembling the trends at RT. For the AB specimens, YS and EL are  $ 341.5 \pm 2.7 $ MPa and  $ 7.7 \pm 0.3\% $ under horizontal tension (AB-H), together with  $ 364.3 \pm 3.3 $ MPa and  $ 15.5 \pm 3.5\% $ under vertical tension (AB-V). After heat treatment, YS and EL change to  $ 275.0 \pm 4.0 $ MPa and  $ 20.0 \pm 0.88\% $ for HT-H, together with  $ 273.0 \pm 2.0 $ MPa and  $ 47.5 \pm 5.5\% $ for HT-V, respectively. Fig. 2 d highlights the anomalous anisotropy differing from the trends at RT (Fig. 2 b), indicating that AB-V specimens exhibit about a YS  $ 22.8 $ MPa higher than AB-H. After heat treatment, the anisotropy of YS diminishes, mirroring the trend at RT. In contrast to the tensile behaviour at RT, the tests at ET indicate that the EL under vertical tension is roughly twice that under horizontal tension for both AB and HT specimens. It should be noted that the EL values exhibit greater dispersion in the AB specimens due to the inherent microstructural heterogeneity. However, the YS focused in this paper is highly reproducible, providing a reliable foundation for our analysis of anisotropic behaviour.

Therefore, based on the tensile behaviour shown above, we can summarize the anomalous anisotropic behaviour for the LPBF superalloy as follows:

1. For the AB state, compared with vertical tension, horizontal tension shows higher YS at RT, while exhibiting lower YS at ET.

<div style="text-align: center;"><img src="imgs/img_in_image_box_124_433_385_737.jpg" alt="Image" width="23%" /></div>


<div style="text-align: center;"><img src="imgs/img_in_image_box_391_435_668_738.jpg" alt="Image" width="25%" /></div>


<div style="text-align: center;"><img src="imgs/img_in_chart_box_670_455_966_729.jpg" alt="Image" width="27%" /></div>


<div style="text-align: center;"><img src="imgs/img_in_image_box_129_752_298_921.jpg" alt="Image" width="15%" /></div>


<div style="text-align: center;"><img src="imgs/img_in_image_box_300_758_505_910.jpg" alt="Image" width="18%" /></div>


<div style="text-align: center;"><img src="imgs/img_in_image_box_511_759_677_920.jpg" alt="Image" width="15%" /></div>


<div style="text-align: center;"><img src="imgs/img_in_image_box_680_742_965_961.jpg" alt="Image" width="26%" /></div>


<div style="text-align: center;"><img src="imgs/img_in_image_box_135_979_522_1229.jpg" alt="Image" width="35%" /></div>


<div style="text-align: center;"><img src="imgs/img_in_image_box_551_979_911_1230.jpg" alt="Image" width="33%" /></div>


<div style="text-align: center;">Fig. 4. RVE in CPFE simulations: (a) EBSD-based grain aspect ratio distribution within a large region of 800 μm × 800 μm, indicating a periodic distribution of columnar-to-crescent grains. The RVE is thus selected as one of the periodic structures. (b) EBSD-based grain size distribution within the RVE marked in a, where the unit cell for the visualization of grain orientation is drawn in each grain. (c) Comparison of statistical grain size distribution between a and b, suggesting that the RVE with a single periodic structure is representative. (d) IPFs for the grain orientations within RVE, in which the scatters share the same colour bar with b. (e) Finite element model used in the simulations, in which Φ represents the second component of Euler angles. (f–g) Mapping of local yield strength under horizontal and vertical tension, suggesting that crescent grains are 'harder' than columnar grains in both tensile modes.</div>


2. The AB state shows pronounced anisotropy, while no significant anisotropy of YS can be found in the HT state under both RT and ET.

3. Compared with vertical tension, the horizontal tension tends to have a lower EL at higher temperatures for both AB and HT specimens.

#### 3.2. Microstructures and simulation results

##### 3.2.1. Microstructures

XRD analysis shows that both the AB (Fig. 3 a1) and HT (Fig. 3 b1) specimens exhibit typical face-centred cubic (FCC) austenite microstructures. As illustrated in Fig. 3 a1, the (200) diffraction peak appears as the main peak in the AB-XOY and AB-XOZ diffraction patterns. During solidification, the FCC grains tend to grow preferentially along the thermal gradient in the <001> direction, resulting in a pronounced (200) diffraction peak (Kurz et al., 2023). The (200) peak intensity on the XOZ plane is higher than that on the XOY plane (Fig. 3 a1), indicating a stronger temperature gradient-induced crystallographic texture along the BD compared to the OX or OZ direction. It is worth noting that XRD characterizes the crystallographic orientation normal to the observation planes. This observation is also consistent with a previous study using similar printing parameters (Yin et al., 2022). As shown in Fig. 3 b1, the XRD patterns of the HT specimens remain roughly unchanged compared with those of AB specimens. The XRD patterns indicate that the heat treatment has minimal effect on the orientation of the texture.

As shown in the EBSD orientation map (Fig. 3 a2), the LPBF-induced large columnar grains exhibit [001] preferred orientation along BD, surrounded by crescent grains with random orientations. Fig. 3 b2 indicates that the features of grain orientations remain unchanged after the heat treatment, which similarly exhibits the [001] preferred orientation along BD. This is consistent with the XRD results. TEM characterisation further confirms that the primary difference in microstructures before and after heat treatment lies in the dislocation density. As shown in Fig. 3 a3 and b3, the AB specimen exhibits a dense dislocation network around the sub-grain boundaries, while the dislocation density is greatly reduced after heat treatment. The additional TEM observation provided in Appendix E further corroborates this trend. These results are consistent with the microstructure evolution of LPBF HX superalloy before and after heat treatment in literature (Sun et al., 2021). Previous studies demonstrated that the high initial dislocation density is caused by the large temperature gradient and thermal stresses in the rapid solidification process of LPBF (Hu et al., 2023; Wang et al., 2020).
