Repository: jiushiaaa/PaperExtraction

# 高熵合金论文结构化抽取 Pipeline

从高熵合金（HEA）领域学术 PDF 中抽取「成分–工艺–性能」结构化数据，输出 JSONL，供下游机器学习或知识库使用。

基于 [LangExtract](https://github.com/google/langextract) ，默认按 **OpenAI 兼容接口** 工作：你可以在 `.env` 中自定义 `API Key / Base URL / Model / 请求参数`（如 `temperature`、`enable_thinking`）。同时保留 Gemini 入口，支持文本清洗、分块抽取、单块超时与解析失败重试，并在 Python 层做去噪过滤（仅保留本文研究材料）。

---

## 功能概览

| 功能 | 说明 |
|------|------|
| **开放模型接入** | 支持任意 OpenAI 兼容 API（可直传 model_id）；Gemini 单独保留 |
| **文本清洗** | 去除出版商声明；在正文后 30% 内截断致谢 / 利益冲突 / 参考文献，节省 Token |
| **分块抽取** | 按字符数分块 + 重叠，单块失败可切半重试；单块超时（默认 240s）跳过，不拖死整程 |
| **结构化输出** | 扁平 Extraction → 按 `material_id` 聚合为 MaterialEntity → 转目标 JSON 模板（`Composition_Info` / `Process_Info` / `Properties_Info`）写入 JSONL |

File: data/raw/4-2025-IJP-Ni₆₁.₃Cr₂₅.₃W₄.₄Mo₁.₄Fe₁.₇Co₁.₄Al₁.₁Mn₀.₄Si₀.₇C₂.₅La₀.₀₁₃.txt (part 2 of 2)
<div style="text-align: center;"><img src="imgs/img_in_image_box_897_290_954_347.jpg" alt="Image" width="5%" /></div>
The aspect ratio distribution (Fig. 3 c) of grains indicates that the grain morphology within the YOZ plane for the AB and HT specimens presents a similar periodic pattern of columnar-to-crescent grains. The aspect ratios of the columnar grains mostly exceed 5, with those of crescent grains close to 1. Moreover, all the grains observed from the XOZ plane show aspect ratios close to 1. The histograms of grain aspect ratio shown in Fig. 3 d–e are utilized to quantify the effect of heat treatment on grain morphology. As shown in Fig. 3 d, AB and HT specimens similarly contain 89 % and 83 % of large columnar grains within XOY planes, featuring aspect ratios greater than 2. Besides, Fig. 3 e further demonstrates that when viewed from the XOZ plane, the aspect ratios for all grains are close to 1, without the feature of large columnar grains. Those experimental observations are consistent with the expectation in Fig. 1 e. Within the XOZ plane, AB and HT specimens show comparable proportions of crescent grains with aspect ratios less than 2. Thus, the quantitative comparisons between the AB and HT states indicate that heat treatment has minimal influence on grain morphology. Statistically, within the XOZ plane, the average grain size is 8.2 μm for the AB state and 8.8 μm after heat treatment. Besides, within the XOY plane, the average grain sizes are 14.5 μm (AB) and 13.5 μm (HT). Hence, the effect of heat treatment on average grain size is less than 10 %, possibly because the heat treatment temperature is insufficient to promote grain growth.

##### 3.2.2. Representative volume element

To reflect the distinctive columnar-to-crescent grain distribution in LPBF superalloys, a representative volume element (RVE) is constructed within a domain of 330 μm × 330 μm. As shown in Fig. 4 a-b, the RVE is selected as a single periodic structure for columnar-to-crescent grains, including a single columnar grain and surrounding crescent grains. As demonstrated in Fig. 4 c, the grain size distributions of simplified RVE and original EBSD are similar in statistics, suggesting that the selected RVE is representative. Moreover, as depicted in Appendix B, the simplified RVE closely resembles the orientation distribution of the original EBSD data. It should be noted that the same RVE is used for both AB and HT specimens, since no significant changes in grain orientation and morphology occur during the heat treatment, as demonstrated in Section 3.2.1. As illustrated in Fig. 4 e, for the finite element model with 300 × 300 hexahedral elements, uniform displacement is applied on the BC2 under horizontal tension, and BC1 under vertical tension, respectively, while the BC4 and BC3 opposite to the loaded ones are fixed in normal direction as constraints in each case.

By combining Fig. 4 b and d, the grain size mapped with crystal orientations indicates that the large columnar grain shows [001] preferred orientation along the BD. In contrast, the crescent grains show randomly distributed crystal orientations. To identify the soft and hard zones within the RVE, horizontal or vertical tension is applied to each element, and the stress-strain response of each element is obtained based on local single-crystal CPFE simulation, without running the finite-element computation for the whole RVE. Taking 1 % plastic strain as the criterion of yielding for each element, the local yield strength is mapped in Fig. 4 f and g, indicating that the columnar grains are ‘softer’ than crescent grains under both horizontal and vertical tensions. Similarly, this trend resembles the uniaxial tensile results of FCC single-crystals, where [100] and [111] orientations exhibit the lowest and highest yield strength respectively, with [110] falling between the two (Gupta and Bronkhorst, 2021; Reed, 2008). Therefore, under both horizontal and vertical tensions, the large columnar grains and crescent grains can be regarded as the ‘soft’ and ‘harder’ zones, respectively.

#### 3.2.3. Strain, stress and GND distributions

As listed in Table S1, the major difference between the simulations at RT and ET is that, more pronounced dislocation annihilation is incorporated at ET, in the evolution equation of  $ \rho_{\mathrm{SSD}}^{\prime} $ (Eq. (11)). In CPFE simulations, increasing  $ y_{c} $ is the only approach to reproduce the strain softening at ETs, which is observed in experimental stress-strain responses (Fig. 2 c). Physically, the dislocation annihilation manifested as the dislocation climb or diffusion, etc., is highly dependent on temperatures (Galindo-Nava and Rivera-Díaz-del-Castillo, 2012). As a thermally activated process, the dislocation annihilation rate is amplified at ETs (Huang et al., 2009), resulting in a higher  $ y_{c} $ value.

The simulated strain distributions within RVE are exhibited in Fig. 5. At both RT and ETs, the strains normal to the tensile directions are significantly localized at the large columnar grain under horizontal tension, whereas the strains are more uniformly distributed under vertical tension (Fig. 5 a-b). Those strain distributions under horizontal and vertical tension align well with the measurement results in both distribution patterns and magnitudes, as validated in Appendix C. Meanwhile, the strain partitioning between columnar and crescent grain zones is quantified in Fig. 5 a3 and b3. Under the horizontal tension, point A within the columnar grain region shows a local strain higher than the global average strain, whereas point B within the crescent grain region displays a local strain lower than the global strain. Notably, the strain partitioning degree increases with global strain under the horizontal tension. In contrast, the

<div style="text-align: center;"><img src="imgs/img_in_image_box_121_437_396_711.jpg" alt="Image" width="25%" /></div>


<div style="text-align: center;"><img src="imgs/img_in_image_box_403_437_652_711.jpg" alt="Image" width="22%" /></div>


<div style="text-align: center;"><img src="imgs/img_in_chart_box_657_448_963_717.jpg" alt="Image" width="28%" /></div>


<div style="text-align: center;"><img src="imgs/img_in_image_box_121_724_400_996.jpg" alt="Image" width="25%" /></div>


<div style="text-align: center;"><img src="imgs/img_in_image_box_401_733_656_997.jpg" alt="Image" width="23%" /></div>


<div style="text-align: center;"><img src="imgs/img_in_chart_box_660_722_964_990.jpg" alt="Image" width="27%" /></div>


<div style="text-align: center;"><img src="imgs/img_in_image_box_155_1012_502_1247.jpg" alt="Image" width="31%" /></div>


<div style="text-align: center;"><img src="imgs/img_in_chart_box_565_1012_926_1247.jpg" alt="Image" width="33%" /></div>


<div style="text-align: center;">Fig. 5. Strain localization and partitioning behaviour for columnar-to-crescent grains under AB state: (a1-a2, b1-b2) Distributions of normal strains along the tensile directions for horizontal and vertical tensions at RT and ET (10% global strain). (a3, b3) Local strains evolving with global deformation, which are extracted at points A and B marked in a1, corresponding to the columnar grain zone and crescent grain zone, respectively. The green dotted lines represent the global strains averaged within the RVE, which are used to provide a reference for strain localization. Specifically, strain localization is characterized by local strains at sites A or B exceeding the global strain indicated by green dotted lines. (c) A simplified mechanical model for columnar-to-crescent grains under horizontal and vertical tension.</div>


local strains in columnar and crescent grains are comparable to the global strain under the vertical tension, without the enhancement in strain partitioning during the whole loading process.

The schematic diagram shown in Fig. 5 c helps to understand the difference in strain patterns between horizontal and vertical tensions. As depicted in Fig. 4 f and g, according to the distributions of local yield strength, the columnar and crescent grains can be recognized as'soft' and 'hard' zones, respectively. Under horizontal tension, due to the absence of soft-to-hard transition within each cross-section normal to tensile direction, the columnar and crescent grains are subjected to similar  $ \sigma_{xx} $, which is the dominant stress component under horizontal tension. Hence, the soft and hard zones can deform independently without significant mutual constraints, resulting in the strain  $ \varepsilon_{xx} $ localization within the soft columnar grain (Fig. 5 c1). This insight can be reinforced by previous studies on strain partitioning of soft-to-hard layered materials under the same loading condition (Zhai et al., 2024). In contrast, under the vertical tension, the  $ \sigma_{yy} $ is re-distributed within each cross-section normal to tensile direction, to maintain the deformation coordination between soft and hard zones. Due to the mutual constrain between both, there is no significant strain  $ \varepsilon_{yy} $ partitioning, which is consistent with the previous works regarding the soft-to-hard layered materials under vertical tension (Luo et al., 2022; Zhou et al., 2024).

Moreover, under the horizontal tension, the strain localization at columnar grain is more pronounced at ET, compared with that at RT (Fig. 5 a1, b1). The quantification analysis in Fig. 5 a3 and b3 also indicates that the strain partitioning degree between the crescent and columnar grains is significantly enhanced at ET, compared with that at RT. According to Eq. (11), a higher dislocation annihilation rate at ETs could reduce the SSD density and weaken the dislocation strengthening, especially for the columnar grain region with strain localization. Consequently, compared with soft grains, the applied deformation more significantly softens the columnar grain at ET under horizontal tension throughout the whole deformation process.

The normal stresses along tensile directions distributed across columnar-to-crescent grains are exhibited in Fig. 6. As depicted in Fig. 6 a1 and b1, under the horizontal tension, the stresses exhibit relatively uniform distributions across columnar-to-crescent grains at both RT and ETs. At each cross-section normal to the horizontal tension direction, the absence of a soft-to-hard transition results in a nearly uniform distribution of normal stresses along the tensile direction, without the stress re-distribution typically required to ensure deformation coordination along the tensile direction. This simulation result also aligns well with the previous study on layered soft-to-hard materials under horizontal tension (Zhai et al., 2024). In contrast, the vertical tension features stress localization at the crescent grain zone (Fig. 6 a1 and b1), resulting from the stress redistribution induced by deformation coordination (Fig. 5 c2). Under the

<div style="text-align: center;">Horizontal tension</div>


<div style="text-align: center;">a1</div>


<div style="text-align: center;"><img src="imgs/img_in_image_box_182_682_497_987.jpg" alt="Image" width="28%" /></div>


<div style="text-align: center;">a2</div>


<div style="text-align: center;">Vertical tension</div>


<div style="text-align: center;"><img src="imgs/img_in_image_box_556_673_902_985.jpg" alt="Image" width="31%" /></div>


<div style="text-align: center;"><img src="imgs/img_in_image_box_181_1004_498_1305.jpg" alt="Image" width="29%" /></div>


<div style="text-align: center;"><img src="imgs/img_in_image_box_559_999_905_1290.jpg" alt="Image" width="31%" /></div>


<div style="text-align: center;">Fig. 6. Stress distributions within columnar-to-crescent grains (5% global strain): (a) Patterns of normal stress along the tensile directions under horizontal and vertical tensions at RT. (b) Stress patterns under horizontal and vertical tensions at ET. Both a and b suggest that the stresses are concentrated within the region of the crescent grains under vertical tension, and uniformly distributed under horizontal tension.</div>


vertical tension, the tensile load is parallel to the lamellar soft and hard zones, in which more elastic strains and corresponding stresses need to be assigned to the hard regions of crescent grains (Li et al., 2020), to ensure the deformation coordination. Moreover, comparing Figure 6 a2 with b2, the enhanced strain localization at the columnar grain under ET condition amplifies the stress localization at crescent grains.

The transition from soft to hard zones further causes strain gradients and GNDs, which provide extra strengthening to the AM superalloys (Gao and Huang, 2003; Gao et al., 2023; Li et al., 2020). Thus, it is essential to understand the GND effects arising from the columnar-to-crescent grains. As demonstrated in Fig. 5 a-b, the horizontal tension with larger strain gradients across soft to hard zones, is selected to display the GND patterns and compare with the experiments. In simulations, the scalar GND density is defined as the 2nd norm of GND densities at individual slip systems (Pantleon, 2008; Xu, 2021):

<div style="text-align: center;"><img src="imgs/img_in_image_box_140_366_453_657.jpg" alt="Image" width="28%" /></div>


<div style="text-align: center;"><img src="imgs/img_in_image_box_140_659_452_959.jpg" alt="Image" width="28%" /></div>


<div style="text-align: center;"><img src="imgs/img_in_image_box_483_373_718_654.jpg" alt="Image" width="21%" /></div>


<div style="text-align: center;"><img src="imgs/img_in_image_box_731_383_960_675.jpg" alt="Image" width="21%" /></div>


<div style="text-align: center;"><img src="imgs/img_in_image_box_483_649_723_951.jpg" alt="Image" width="22%" /></div>


<div style="text-align: center;"><img src="imgs/img_in_image_box_733_670_961_955.jpg" alt="Image" width="20%" /></div>


<div style="text-align: center;"><img src="imgs/img_in_chart_box_130_968_536_1288.jpg" alt="Image" width="37%" /></div>


<div style="text-align: center;"><img src="imgs/img_in_chart_box_565_970_964_1288.jpg" alt="Image" width="36%" /></div>


<div style="text-align: center;">Fig. 7. Comparison of scalar GND density patterns between EBSD and CPFE under horizontal tension: (a, b) Simulated scalar GND density distributions at 10% global strain same with c and d. (c, d) Experimental scalar GND density distributions, which are obtained from EBSD results. (e, f) Quantitative comparisons of GND density between simulations and experiments, in which each point on the curve is averaged over the vertical direction to represent the mean trend.</div>


 $$ \left\{\begin{aligned}\rho_{\mathrm{GND}}&=\sqrt{\sum_{s=1}^{N_{\mathrm{slip}}}\left(\left(\rho_{\mathrm{GNDe}}^{s}\right)^{2}+\left(\rho_{\mathrm{GNDs}}^{s}\right)^{2}\right)}\\ &\rho_{\mathrm{SSD}}=\sqrt{\sum_{s=1}^{N_{\mathrm{slip}}}\left(\rho_{\mathrm{SSD}}^{s}\right)^{2}}\end{aligned}\right. $$ 

where scalar SSD density is defined with the same expression. As shown in Fig. 7 a-b, the GND patterns at RT and ET exhibit distinctive characteristics under horizontal tension. Driven by strain gradients across soft to hard zones, the GND is localized around the columnar grain at ET. In contrast, at the RT condition, the GND is localized at the grain boundaries within the crescent grain regions, which is induced by the strain gradient at grain boundaries where grain orientation changes (Zhong et al., 2024). Compared with ET, the lower EL and weaker strain localization within columnar grain at RT, contribute to the change of scalar GND patterns.

Furthermore, the scalar GND patterns obtained from EBSD are used to validate the simulation results. As depicted in Fig. 7 c-d, GND density estimated from EBSD shows comparable magnitude with those in CPFE simulations. Similarly, the GND densities exhibit relatively higher magnitudes at ET, compared with those at RT. With the positions of columnar-to-crescent grains indicated by grain aspect ratio maps, the GND densities are localized at the columnar grain regions at ET, and exhibit a more diffused distribution within crescent grain regions at RT, which are consistent with the simulated GND patterns shown in Fig. 7 a-b. The quantitative comparison shown in Fig. 7 e-f demonstrates good agreement between simulation and experiment. Both CPFE-based and EBSD-based GND densities exhibit a peak in the columnar grain region at ET, while showing a more uniform distribution at RT. Moreover, the GND densities obtained from both methods are of comparable magnitude, demonstrating the high accuracy of simulated strain gradients and GNDs.

The differences in GND density between the experiment and simulation can be attributed to two main factors. First, the CPFE model resolves all components of the Nye tensor, whereas the EBSD-based algorithm captures only 5 components. This discrepancy in the GND calculation methods contributes to the relative error. Second, although both the CPFE and EBSD domains exhibit similar features, such as the transition of columnar-to-crescent grains, different orientation distributions are used in the simulation and experiment. This primarily arises from the lack of EBSD data for the same area in the undeformed state.

### 4. Discussion

### 4.1. Mechanism for anomalous anisotropy from RT to ET

The analysis on the number of activated slip systems is utilized to interpret the anisotropy at RT. As shown in Fig. 8 a-b, both horizontal and vertical tension show more activated slip systems within the columnar grain, attributed to the lower local yield strength (Fig. 4 f-g). Under the same global strain, a smaller number of activated slip systems suggest less complete plastic deformation, which in turn contributes to higher strength. Based on the statistical results shown in Fig. 8 c, vertical tension exhibits a higher average number of activated slip systems within the RVE, along with a more dispersed distribution as indicated by a higher standard deviation. Hence, the more complete slip activation under vertical tension results in lower strength at RT.

The transition of anisotropic behaviour at ETs is understood from the perspective of dislocation strengthening. Compared with the cases of RT with strain hardening, enhanced dislocation annihilation is essential to capture the strain softening at ETs for both AB and HT specimens (Fig. A.1), which could be the primary contributor of anomalous anisotropy at ETs. The temperature dependence of dislocation annihilation will be elaborated in Section 4.4. On the other hand, as depicted in the subsequent GND analysis in Section 4.3 (Fig. 14 a-b), the gradient of grain size-induced GNDs account for less than 10 % of the total dislocation density at the early stage of deformation under both RT and 900 °C. Moreover, from the stress-strain responses in the cases with and without GNDs (Fig. 14 d-e), the GND densities have a neglectable effect on the strength and strain hardening rate at 2 % global strain. Each evidence demonstrates that SSDs dominate the dislocation strengthening at the early stage of deformation.

Hence, the incremental scalar SSD induced by applied deformation, is chosen to elaborate the mechanism of temperature-dependent anisotropic behaviour. In Section 4.4, the Arrhenius-type formula is utilized to capture the temperature dependence of critical annihilation distance  $ y_{c} $. Despite LPBF-induced initial SSDs, the incremental SSD densities are solely caused by the applied deformation during the tension of specimens, which are derived from Eq. (11). As the initial SSDs are assumed to be uniformly distributed in CPFE modeling, the incremental SSDs can represent the distribution of total SSDs. The scalar SSD is defined in Eq. (15), which is calculated using the SSDs resolved at individual slip systems.

Moreover, it is necessary to elaborate on the initial SSD and GND densities induced by the LPBF process. The thermal gradient during the LPBF process produces large thermal stresses, which locally causes plastic deformation and the formation of corresponding SSDs (Eq. (11)). Meanwhile, due to the non-uniform distribution of thermal stresses, the GNDs are incorporated to accommodate the gradient of plastic deformation (Eq. (12)). Hence, both SSDs and GNDs co-exist in the AB states. Furthermore, the initial GND densities are directly extracted from EBSD data, while the uniformly distributed initial SSDs are calibrated by comparing the yield strength of AB and HT specimens.

As shown in Fig. 9 a, at the RT with smaller dislocation annihilation, the incremental scalar SSD is concentrated at columnar grain under horizontal tension, but exhibits uniform distribution under vertical tension. According to Eq. (11), when the  $ y_c $ is minimal at RT, the slip-induced dislocation accumulation produces SSD patterns that well resemble the strain distributions exhibited in Fig. 5 a–b. On the contrary, after incorporating more significant dislocation annihilation at ET, both horizontal and vertical tension show negative

<div style="text-align: center;">a</div>


<div style="text-align: center;"><img src="imgs/img_in_image_box_274_353_561_618.jpg" alt="Image" width="26%" /></div>


<div style="text-align: center;">b</div>


<div style="text-align: center;"><img src="imgs/img_in_image_box_567_351_860_627.jpg" alt="Image" width="26%" /></div>


Number of activated slip systems

12 0

<div style="text-align: center;"><img src="imgs/img_in_chart_box_868_350_1213_652.jpg" alt="Image" width="31%" /></div>


<div style="text-align: center;">Fig. 8. Distributions of the number of activated slip systems at the global strain of 1%: (a–b) under tension applied along the horizontal and vertical directions in the AB-RT states, respectively. The slip system is considered to be activated if the accumulated slip  $ \gamma^s = \int \dot{\gamma}^s dt $ exceeds 2%, where the slip rate  $ \dot{\gamma}^s $ is provided by Eq. (9). (c) The histogram for the number of activated slip systems shown in a-b, which is extracted from all the elements within RVE. The  $ \mu $ and  $ \sigma $ represent the average and standard deviation, respectively.</div>


<div style="text-align: center;"><img src="imgs/img_in_image_box_119_104_573_368.jpg" alt="Image" width="41%" /></div>


<div style="text-align: center;"><img src="imgs/img_in_image_box_121_375_575_637.jpg" alt="Image" width="41%" /></div>


<div style="text-align: center;"><img src="imgs/img_in_chart_box_584_128_967_592.jpg" alt="Image" width="35%" /></div>


<div style="text-align: center;">Fig. 9. Distributions of incremental scalar SSD density induced by applied deformation (global strain 2%): (a, b) Patterns of incremental SSD densities at RT and ET for both horizontal and vertical tensions, suggesting that the incremental SSD under horizontal tension is concentrated at the columnar grain at RT, but exhibits low incremental SSD within columnar grain at ET. (c) The incremental SSD density distribution along the horizontal direction across columnar and crescent grains. For each point on the curves, the data are averaged over the vertical direction within RVE to represent the mean trend along the horizontal axis. By comparing the AB-RT-H and AB-ET-H, the peak of incremental SSD density within the columnar grain changes into a trough value, after enhancing the dislocation annihilation rate at ET.</div>


increments of SSD, and display a trough of SSD density within the columnar grain. Based on the governing equation of SSD density (Eq. (11)), when the annihilation term dominates at ETs in the presence of AM-induced initial SSD, the SSD density could decrease with global strain under the applied deformation. The reduction in SSD density at 900°C will be validated against the subsequent TEM observation. As quantitatively shown in Fig. 9 c, the horizontal tension exhibits a peak of incremental SSD within the columnar grain at RT, contributing to higher average SSD density, larger average slip resistance  $ r_{c}^{e} $, and higher strength under horizontal tension at RT, compared with vertical tension. Furthermore, regarding the horizontal tension at ET, the peak of incremental SSD changes into a trough value, as the strain localization within the columnar grain (Fig. 5 b1) enhances the dislocation annihilation, according to Eq. (11). However, for the vertical tension, the enhancement in dislocation annihilation at ET has a minor effect on the trend of incremental SSD distributions. Therefore, the dislocation annihilation leads to a more significant reduction in dislocation strengthening within the columnar grain under horizontal tension, resulting in a lower YS under horizontal tension compared with the case under vertical tension at ET.

The TEM characterization is utilized to validate the simulated dislocation patterns exhibited in Fig. 9. As shown in Fig. 10, compared with the initial dislocation density at AB state (Fig. 3 a3), the applied deformation increases the dislocation density at RT, but reduces the dislocation density at ET within both columnar and crescent grain regions, which is consistent with the trends in simulations. Moreover, under the horizontal tension at RT, the dislocation density in large columnar grain is higher than that in crescent grains (Fig. 10 a and c), whereas the large columnar grain shows lower dislocation density compared with the crescent grains at ET (Fig. 10 b and d). Those TEM observations align with the simulated dislocation density patterns.

As demonstrated in Section 3.1, with the temperature increasing, the EL under horizontal tension tends to be lower than that under vertical tension. The SED as a widely recognized damage indicator for predicting the microcrack nucleation, is employed to understand this trend. As shown in Fig. 11, under both RT and ET, the horizontal tension shows more pronounced SED localization at the columnar grain. Furthermore, by comparing Fig. 11 a1 with b1, the SED localization within the columnar grain is more significant at ET. As shown in Eq. (13), the SED is derived from plastic dissipative energy that is calculated using stress and plastic strain tensors. Under horizontal tension, the average stress within columnar grains is comparable with that in crescent grains to maintain the force balance. Hence, without the deformation coordination, the dislocation annihilation-assisted strain softening within columnar grain leads to more significant SED or damage localization under the horizontal tension at ET. As a result, compared with vertical tension, the horizontal one exhibits lower EL at higher temperatures with enhanced dislocation annihilation.

The EBSD analysis is used to validate the damage distributions shown in Fig. 11. As shown in Fig. 12 a, the fracture passes through

<div style="text-align: center;"><img src="imgs/img_in_image_box_123_106_965_692.jpg" alt="Image" width="77%" /></div>


<div style="text-align: center;">Fig. 10. Bright-field TEM images for AB-H specimens at RT and ET, under the comparable deformation level with Figure 9: (a, c) High dislocation density within columnar grains and crescent grains after the deformation at RT, respectively. (b, d) Low dislocation density within columnar and crescent grains after the deformation at ET.</div>


the large columnar grains under the horizontal tension at ET. Besides, several long cracks can be found within the columnar grains near the fracture surface, indicating that the damage is primarily localized within columnar grains. Moreover, under the vertical tension with much larger EL, dense small cracks can be found within the regions of crescent grains (Fig. 12 b), with some long cracks initiating at columnar grains, suggesting a more diffused damage distribution. Those experimental observations are consistent with the simulation shown in Fig. 11 b. Therefore, both SED distributions in CPFE simulation and the EBSD analysis of fractured specimens consistently indicate that the maximum damage and EL under horizontal tension are primarily governed by strain localization within columnar grains. In contrast, under vertical tension, maximum damage and cracking initiated at crescent grains dominate the EL and failure behaviour.

### 4.2. Mechanism for relaxation of strength anisotropy after heat treatment

The CPFE simulations are further employed to understand the mechanisms for the relaxation of strength anisotropy after heat treatment. As demonstrated in Fig. 3, the HT process can eliminate LPBF-induced initial GNDs, initial SSDs, and residual deformation ( $ F_{PO} $), without altering the grain orientations and morphology. Based on the algorithm described in Section 2.4, the initial GND and residual deformation obtained from EBSD are shown in Fig. 13 d-e. The initial GNDs localized at grain boundaries introduce anisotropic initial dislocation strengthening, which more significantly enhances the YS for horizontal tension at RT, compared with vertical tension (Toursangsaraki et al., 2024). Meanwhile, the LPBF-induced residual strains sharing a similar inhomogeneous pattern with initial GNDs, also contribute to enhancing the anisotropy. Moreover, the initial SSD with uniform distribution in CPFE simulations amplifies the intrinsic texture-induced anisotropy for columnar-to-crescent grains (Herath et al., 2024). In Fig. 13 a, regarding the anisotropy at RT, the initial GND, SSD, and residual deformation are individually incorporated into the CPFE simulations, with the HT state as the baseline. As marked in Fig. 13 a, the anisotropy indicator  $ \Delta $ is defined as the strength difference between horizontal tension and vertical tension. As quantified in Fig. 13 b, the contributions to the anisotropy enhancement from HT to AB followed the order of residual deformation > initial SSD > initial GND at the RT condition.

At the ET condition, the contributions of LPBF-induced factors on anisotropy enhancement are shown in Fig. 13 c. The residual deformation and initial GND tend to increase the anisotropy, resembling the behaviour observed at RT. In contrast to the trend at RT, the anisotropy at ET is significantly reduced because of the initial SSD. As demonstrated in Fig. 9, the enhanced dislocation annihilation at the columnar grains induces the transition in anisotropy behaviour at ETs, under the prerequisite of enabled initial SSD. In other words, the incremental SSD cannot be negative after deformation, if no initial SSD exists. Hence, the initial SSD is the necessary

<div style="text-align: center;"><img src="imgs/img_in_image_box_184_107_517_396.jpg" alt="Image" width="30%" /></div>


<div style="text-align: center;">a2</div>


<div style="text-align: center;"><img src="imgs/img_in_image_box_535_104_906_397.jpg" alt="Image" width="34%" /></div>


<div style="text-align: center;"><img src="imgs/img_in_image_box_183_412_517_699.jpg" alt="Image" width="30%" /></div>


<div style="text-align: center;">b2</div>


<div style="text-align: center;"><img src="imgs/img_in_image_box_545_428_908_691.jpg" alt="Image" width="33%" /></div>


<div style="text-align: center;">Fig. 11. Distributions of SED as a damage indicator (10% global strain) in AB state: (a) Horizontal and vertical tension at RT. (b) Horizontal and vertical tension at ET.</div>


<div style="text-align: center;"><img src="imgs/img_in_image_box_182_795_522_1152.jpg" alt="Image" width="31%" /></div>


<div style="text-align: center;"><img src="imgs/img_in_image_box_537_792_909_1172.jpg" alt="Image" width="34%" /></div>


<div style="text-align: center;">Fig. 12. Grain aspect ratio maps for the microstructures near the fracture in AB specimens at ET (900°C): (a) Under horizontal tension, indicating that the fracture occurs within columnar grains. (b) Vertical tension, suggesting dense small cracks within the crescent grain regions. The grain aspect ratio maps are used to indicate the positions of columnar grains.</div>


condition to cause a higher YS under vertical tension at ET, therefore significantly contributing to the reduction of anisotropy at ET.

#### 4.3. Effect of GND evolution

Since the LPBF-induced columnar-to-crescent grains can be regarded as a kind of lamellar gradient microstructures (Li et al., 2020;

<div style="text-align: center;"><img src="imgs/img_in_chart_box_182_105_544_403.jpg" alt="Image" width="33%" /></div>


<div style="text-align: center;">b</div>


<div style="text-align: center;"><img src="imgs/img_in_chart_box_552_110_902_394.jpg" alt="Image" width="32%" /></div>


<div style="text-align: center;"><img src="imgs/img_in_chart_box_181_417_487_669.jpg" alt="Image" width="28%" /></div>


<div style="text-align: center;">d</div>


<div style="text-align: center;"><img src="imgs/img_in_image_box_490_420_695_664.jpg" alt="Image" width="18%" /></div>


<div style="text-align: center;"><img src="imgs/img_in_image_box_698_427_905_667.jpg" alt="Image" width="19%" /></div>


<div style="text-align: center;">Fig. 13. Contribution of individual LPBF-induced factors to anisotropy from the HT to AB states: (a) Simulated stress-strain responses obtained from different comparative cases, with HT state as the baseline. The initial SSD, initial GND, and  $ F_{p0} $ are individually incorporated in CPFE simulations. The parameter  $ \Delta $ in each case is defined as the strength difference between horizontal and vertical tension at 5% global strain. (b) Variation of  $ \Delta $ under different LPBF-induced factors at RT. (c) Variation of  $ \Delta $ under different LPBF-induced factors at ETs. (d, e) The initial scalar GND density and residual strain distributions at the AB state, which is estimated using EBSD data.</div>


Zhu and Wu, 2023), it is essential to understand the extra strengthening effect contributed by strain gradients and GNDs. To analyze the impact of GND evolution during the deformation, the ratio of GND density to the total dislocation density is defined as:

 $$ r_{GND}=\frac{\rho_{GND}}{\rho_{GND}+\rho_{SSD}} $$ 

where the scalar GND and SSD are defined using the L2 norm (Eq. (15)).

The GND strengthening effects at different temperatures and loading directions are shown in Fig. 14. As depicted in Fig. 14 b, under the RT with minor dislocation annihilation, the accumulated SSDs constitute most of the total dislocations. Compared with GNDs, the higher accumulation rate of SSDs results in  $ r_{GND} $ decreasing with the global strain. In contrast, as shown in Fig. 14 a, after incorporating SSD annihilation at ET, GNDs exhibit an accumulation rate higher than SSD, leading to  $ r_{GND} $ increasing with the global strain. As a result, the extra strengthening induced by GND has a larger impact on stress-strain responses at ET (Fig. 14 d-e). Moreover, by comparing Fig. 14 a3 with c, the strain gradients induced by columnar-to-crescent grains induce higher  $ r_{GND} $ around the columnar grain. The reason is that such grain distribution leads to more significant strain localization within columnar grains under horizontal tension, as demonstrated in Fig. 5 a-b. Hence, as shown in Fig. 14 e, the GND provides more extra strengthening under horizontal tension at ET.

### 4.4. Threshold temperature for the anisotropy transition

The CPFE model is further used to determine the threshold temperature for the occurrence of anisotropy transition. As previously demonstrated, the dislocation annihilation mechanism dominates the anomalous anisotropy. Since the dislocation annihilation is a thermally activated process (Huang et al., 2009), the parameter  $ y_c $ governing the dislocation annihilation rate in Eq. (11), could monotonically increase with temperature. As schematized in Fig. 15 a, the normal (horizontal strength > vertical strength) and anomalous (vertical strength > horizontal strength) anisotropy occurs along with the strain hardening (high  $ y_c $) and strain softening (low  $ y_c $) at RT and ET, respectively. Hence, there should be a threshold value of  $ y_c $, at which the horizontal and vertical tensions have the same strength with the absence of strain hardening or softening. Since SSDs mainly contribute to the strengthening at the early stage of deformation, regarding the  $ y_c $ below and beyond the threshold at RT (strain hardening) and 900 °C (strain softening), the overall SSD density tends to increase and decrease with slip accumulation, respectively. Therefore, based on Eq. (11), in the presence of

<div style="text-align: center;"><img src="imgs/img_in_image_box_124_104_962_970.jpg" alt="Image" width="76%" /></div>


<div style="text-align: center;"><img src="imgs/img_in_chart_box_141_624_520_969.jpg" alt="Image" width="34%" /></div>


<div style="text-align: center;"><img src="imgs/img_in_chart_box_541_628_915_967.jpg" alt="Image" width="34%" /></div>


<div style="text-align: center;">Fig. 14. Deformation-induced GND evolution, and its effects on stress-strain responses: (a) The  $ r_{GND} $ evolution in the case of AB-ET-V, suggesting that the magnitude of  $ r_{GND} $ increases with global strain  $ \bar{e} $ at ET. (b) The  $ r_{GND} $ evolution in the case of AB-RT-V, indicating that  $ r_{GND} $ is lower in the whole deformation process, and tends to decrease with global strain. (c) The  $ r_{GND} $ pattern in the case of AB-ET-H. Compared with a3, the horizontal tension produces higher GND density and larger  $ r_{GND} $. (d, e) Comparisons of simulated stress-strain responses with/without GND evolution, indicating that the deformation-induced GND offers more extra strengthening at ET, particularly under horizontal tension.</div>


initial SSD with uniform distribution at AB state, the threshold value of  $ y_{c} $ should satisfy the condition that  $ \dot{\rho}_{SSD}^{s} $ identically equals 0

 $$ \dot{\rho}_{\mathrm{SSD}}^{s}=\left(K\sqrt{\left|\rho_{\mathrm{SSD}}^{s}\right|+\left|\rho_{\mathrm{GNDe}}^{s}\right|+\left|\rho_{\mathrm{GNDs}}^{s}\right|}-2y_{\mathrm{c,threshold}}\left|\rho_{\mathrm{SSD}}^{s}\right|\right)\frac{\left|\dot{\gamma}^{s}\right|}{b}=0 $$ 

Due to the  $ (\left|\dot{\gamma}^{s}\right|/b)>0 $ during the deformation, the following term should equal 0 when  $ y_{c} $ reaches the threshold value:

 $$ \left(K\sqrt{\left|\rho_{\mathrm{SSD}}^{s}\right|+\left|\rho_{\mathrm{GNDe}}^{s}\right|+\left|\rho_{\mathrm{GNDs}}^{s}\right|}-2\boldsymbol{y}_{\mathrm{c},\mathrm{threshold}}\left|\rho_{\mathrm{SSD}}^{s}\right|\right)=0 $$ 

Then, the threshold value of  $ y_{c} $ can be expressed as follows:

 $$ y_{\mathrm{c,threshold}}=K\sqrt{\rho_{\mathrm{SSD,initial}}^{s}+\left|\rho_{\mathrm{GNDe,initial}}^{s}\right|+\left|\rho_{\mathrm{GNDs,initial}}^{s}\right|}\Big/\left(2\rho_{\mathrm{SSD,initial}}^{s}\right) $$ 

<div style="text-align: center;"><img src="imgs/img_in_chart_box_198_105_528_398.jpg" alt="Image" width="30%" /></div>


<div style="text-align: center;"><img src="imgs/img_in_chart_box_546_121_905_401.jpg" alt="Image" width="32%" /></div>


<div style="text-align: center;"><img src="imgs/img_in_chart_box_181_407_533_699.jpg" alt="Image" width="32%" /></div>


<div style="text-align: center;"><img src="imgs/img_in_chart_box_552_409_895_686.jpg" alt="Image" width="31%" /></div>


<div style="text-align: center;">Fig. 15. Determination of threshold temperature for the transition of anisotropy: (a) Schematic diagram for the  $ y_{c} $-induced transition of anisotropic behaviour. (b) Parameter  $ y_{c} $ varying with temperature, calculated using the Arrhenius equation, suggesting that the threshold temperature is 600°C for the AM superalloy in this work. (c) Experimental validation for the prediction of threshold temperature, note that there are two specimens in each condition for the validation. (d) Statistics on the YS under horizontal and vertical tensions, suggesting that the anisotropy disappears at 600°C in both simulations and experiments, where the predictions are in good agreement with experiments.</div>


where  $ y_c < y_{c,\text{threshold}} $ and  $ y_c > y_{c,\text{threshold}} $ correspond to SSD density increasing and decreasing with resolved shear strain, respectively. Additionally, as demonstrated in Fig. 13 b and Table S1, the initial GND with a magnitude lower than SSD can be neglected. Hence, the slip system-dependent GND in Eq. (19) can be eliminated:

 $$ y_{\mathrm{c,threshold}}\approx K\sqrt{\rho_{\mathrm{SSD,initial}}^{s}}\bigg/\left(2\rho_{\mathrm{SSD,initial}}^{s}\right) $$ 

where  $ \rho_{\mathrm{SSD,initial}}^{s} $ is uniformly distributed across slip systems. Regarding the stress-strain responses exhibited in Fig. 2, parameter  $ y_{c} $ beyond and below the threshold correspond to the strain softening at ET, and strain hardening at RT, respectively (Fig. 15 a). Furthermore, the classic Arrhenius equation is employed to capture the temperature-dependent  $ y_{c} $:

 $$ y_{c}=D_{0}\exp\left(-\frac{Q}{RT}\right) $$ 

where  $ D_0 $ and  $ Q $ are pre-factor and activation energy, and  $ R $ is the ideal gas constant. Those two parameters can be calibrated based on logarithmic linear regression (Guo et al., 2021), using the values of  $ y_c $ at RT and ET ( $ 900\,^\circ C $), respectively.

The calibrated  $ y_c $ as a function of temperature is plotted in Fig. 15 b. Then, based on Eq. (20), the threshold temperature is found as  $ 600^\circ $C. Accordingly, the CPFE simulations and tensile tests are conducted under  $ 600^\circ $C to validate the prediction. As shown in Fig. 15 c, both simulations and experiments show comparable stress-strain responses, in which the anisotropy disappears with the absence of both strain hardening and strain softening. These features in experiments align with the predictions. As quantitatively shown in Fig. 15 d, the difference of YS between horizontal and vertical tensions is minor in both simulations and experiments, which provides effective validation for the prediction of threshold temperature.

### 5. Conclusions

In this paper, an anomalous anisotropic behaviour from RT to ETs in a solid-solution-strengthened superalloy LPBF superalloy featuring columnar-to-crescent grains is experimentally revealed, with the underlying mechanisms elucidated through CPFE

simulations. The main conclusions of this study can be summarised as follows.

1. Compared with vertical tension, horizontal tension shows YS higher at RT, but exhibits lower YS at ET (900 °C). The transition of anisotropy from RT to ET is governed by the temperature-dependent dislocation annihilation within the columnar grains, with the threshold temperature predicted to be 600 °C.

2. Compared with HT state, the enhancement of anisotropy in AB state is attributed to several LPBF-induced factors, ranked in order of impact: residual deformation > initial SSD > initial GND at RT, and initial SSD > initial GND > residual deformation at ET.

3. Damage is localized within large columnar grains under horizontal tension, resulting in lower EL compared to vertical tension in both the AB and HT states. This effect becomes more pronounced at ETs due to enhanced damage localization facilitated by dislocation annihilation.

4. The strain gradient provides a more significant strengthening effect at ETs owing to a high GND ratio, particularly in horizontal tension, where the higher GND density arises from columnar-to-crescent grain structures.

This paper presents an integrated work for understanding and predicting the anisotropic behaviour of AM superalloys. In the future study, the grain morphology could be tailored using AM technique, to achieve the tunable temperature-dependent anisotropy adapted to various applications.

#### CRediT authorship contribution statement

Zennua Znang: Writing – original draft, Methodology, Investigation, Conceptualization. Zixu Guo: Writing – original draft, Investigation, Conceptualization. Quanquan Han: Writing – review & editing, Validation, Investigation, Funding acquisition. Daijun Hu: Writing – original draft, Methodology. Shiwei Wu: Writing – review & editing. Haiyang Fan: Resources. Erlei Li: Methodology. Ming Li: Validation. Yilun Xu: Investigation. Shoufeng Yang: Methodology. Chuanzhen Huang: Conceptualization. Wentao Yan: Writing – review & editing, Investigation, Funding acquisition.
