Repository: jiushiaaa/PaperExtraction

# 高熵合金论文结构化抽取 Pipeline

从高熵合金（HEA）领域学术 PDF 中抽取「成分–工艺–性能」结构化数据，输出 JSONL，供下游机器学习或知识库使用。

基于 [LangExtract](https://github.com/google/langextract) ，默认按 **OpenAI 兼容接口** 工作：你可以在 `.env` 中自定义 `API Key / Base URL / Model / 请求参数`（如 `temperature`、`enable_thinking`）。同时保留 Gemini 入口，支持文本清洗、分块抽取、单块超时与解析失败重试，并在 Python 层做去噪过滤（仅保留本文研究材料）。

---

## 功能概览

| 功能 | 说明 |
|------|------|
| **开放模型接入** | 支持任意 OpenAI 兼容 API（可直传 model_id）；Gemini 单独保留 |
| **文本清洗** | 去除出版商声明；在正文后 30% 内截断致谢 / 利益冲突 / 参考文献，节省 Token |
| **分块抽取** | 按字符数分块 + 重叠，单块失败可切半重试；单块超时（默认 240s）跳过，不拖死整程 |
| **结构化输出** | 扁平 Extraction → 按 `material_id` 聚合为 MaterialEntity → 转目标 JSON 模板（`Composition_Info` / `Process_Info` / `Properties_Info`）写入 JSONL |

File: data/raw/15-5PH(Fe-15Cr-4.5Ni-0.3Cb-3.5Cu).txt (part 5 of 6)
## 1 GENERAL
<table border=1 style='margin: auto; word-wrap: break-word;'><tr><td style='text-align: center; word-wrap: break-word;'>Alloy</td><td colspan="6">15-5PH</td></tr><tr><td style='text-align: center; word-wrap: break-word;'>Form</td><td colspan="6">Sheet and Strip</td></tr><tr><td style='text-align: center; word-wrap: break-word;'>Condition</td><td style='text-align: center; word-wrap: break-word;'>H 900</td><td style='text-align: center; word-wrap: break-word;'>H 925</td><td style='text-align: center; word-wrap: break-word;'>H 1025</td><td style='text-align: center; word-wrap: break-word;'>H 1075</td><td style='text-align: center; word-wrap: break-word;'>H 1100</td><td style='text-align: center; word-wrap: break-word;'>H 1150</td></tr><tr><td style='text-align: center; word-wrap: break-word;'>F_{tu}, min (ksi)</td><td style='text-align: center; word-wrap: break-word;'>190</td><td style='text-align: center; word-wrap: break-word;'>170</td><td style='text-align: center; word-wrap: break-word;'>155</td><td style='text-align: center; word-wrap: break-word;'>145</td><td style='text-align: center; word-wrap: break-word;'>140</td><td style='text-align: center; word-wrap: break-word;'>135</td></tr><tr><td style='text-align: center; word-wrap: break-word;'>F_{ty}, min (ksi)</td><td style='text-align: center; word-wrap: break-word;'>170</td><td style='text-align: center; word-wrap: break-word;'>155</td><td style='text-align: center; word-wrap: break-word;'>145</td><td style='text-align: center; word-wrap: break-word;'>125</td><td style='text-align: center; word-wrap: break-word;'>115</td><td style='text-align: center; word-wrap: break-word;'>105</td></tr><tr><td style='text-align: center; word-wrap: break-word;'>e (2-in.), min (percent)</td><td style='text-align: center; word-wrap: break-word;'>5</td><td style='text-align: center; word-wrap: break-word;'>5</td><td style='text-align: center; word-wrap: break-word;'>5</td><td style='text-align: center; word-wrap: break-word;'>5</td><td style='text-align: center; word-wrap: break-word;'>5</td><td style='text-align: center; word-wrap: break-word;'>8</td></tr><tr><td style='text-align: center; word-wrap: break-word;'>Hardness, range (R_{c})</td><td style='text-align: center; word-wrap: break-word;'>40 - 48</td><td style='text-align: center; word-wrap: break-word;'>38 - 46</td><td style='text-align: center; word-wrap: break-word;'>35 - 43</td><td style='text-align: center; word-wrap: break-word;'>31 - 40</td><td style='text-align: center; word-wrap: break-word;'>31 - 40</td><td style='text-align: center; word-wrap: break-word;'>28 - 38</td></tr></table>

<div style="text-align: center;">Table 3.1.2 AMS specified mechanical properties for air melted alloy products (Ref. 5) $ ^{a} $</div>



<table border=1 style='margin: auto; word-wrap: break-word;'><tr><td style='text-align: center; word-wrap: break-word;'>Alloy</td><td style='text-align: center; word-wrap: break-word;'>15-5PH</td></tr><tr><td style='text-align: center; word-wrap: break-word;'>Form</td><td style='text-align: center; word-wrap: break-word;'>Bars, Wire, Forgings, Flash Welded Rings, and Stock for Forgings or Flash Welded Rings $ ^{b} $</td></tr><tr><td style='text-align: center; word-wrap: break-word;'>Condition</td><td style='text-align: center; word-wrap: break-word;'>H 900</td></tr><tr><td style='text-align: center; word-wrap: break-word;'>$ F_{tu} $, min (ksi)</td><td style='text-align: center; word-wrap: break-word;'>190</td></tr><tr><td style='text-align: center; word-wrap: break-word;'>$ F_{ty} $ $ ^{c} $, min (ksi)</td><td style='text-align: center; word-wrap: break-word;'>170</td></tr><tr><td style='text-align: center; word-wrap: break-word;'>e (2-in. or 4D), min (percent)</td><td style='text-align: center; word-wrap: break-word;'>10</td></tr><tr><td style='text-align: center; word-wrap: break-word;'>RA, min (percent)</td><td style='text-align: center; word-wrap: break-word;'>35</td></tr><tr><td style='text-align: center; word-wrap: break-word;'>Hardness (BHN or equivalent)</td><td style='text-align: center; word-wrap: break-word;'>388 - 448</td></tr></table>

<div style="text-align: center;">Table 3.1.3 AMS specified mechanical properties for consumable electrode vacuum arc remelted alloy products (Ref. 6)</div>



<table border=1 style='margin: auto; word-wrap: break-word;'><tr><td style='text-align: center; word-wrap: break-word;'>Alloy</td><td colspan="2">15-5PH</td></tr><tr><td style='text-align: center; word-wrap: break-word;'>Form</td><td colspan="2">Bars, Wire, Forgings, Flash Welded Rings, and Stock for Forgings or Flash Welded Rings $ ^{a} $</td></tr><tr><td style='text-align: center; word-wrap: break-word;'>Condition</td><td colspan="2">H 900</td></tr><tr><td style='text-align: center; word-wrap: break-word;'></td><td style='text-align: center; word-wrap: break-word;'>Longitudinal</td><td style='text-align: center; word-wrap: break-word;'>Transverse</td></tr><tr><td style='text-align: center; word-wrap: break-word;'>$ F_{tu} $, min (ksi)</td><td style='text-align: center; word-wrap: break-word;'>190</td><td style='text-align: center; word-wrap: break-word;'>190</td></tr><tr><td style='text-align: center; word-wrap: break-word;'>$ F_{ty} $ $ ^{b} $, min (ksi)</td><td style='text-align: center; word-wrap: break-word;'>170</td><td style='text-align: center; word-wrap: break-word;'>170</td></tr><tr><td style='text-align: center; word-wrap: break-word;'>e (2-in. or 4D), min (percent)</td><td style='text-align: center; word-wrap: break-word;'>10</td><td style='text-align: center; word-wrap: break-word;'>6</td></tr><tr><td style='text-align: center; word-wrap: break-word;'>RA, min (percent)</td><td style='text-align: center; word-wrap: break-word;'>35</td><td style='text-align: center; word-wrap: break-word;'>15</td></tr><tr><td style='text-align: center; word-wrap: break-word;'>Hardness (BHN or equivalent)</td><td colspan="2">388 - 444</td></tr></table>

<div style="text-align: center;">Table 3.1.4 AMS and ASTM specified strength, hardness, and bendability of solution treated sheet, strip, and plate (Refs. 19, 23)</div>



<table border=1 style='margin: auto; word-wrap: break-word;'><tr><td style='text-align: center; word-wrap: break-word;'>Alloy</td><td style='text-align: center; word-wrap: break-word;'>15-5PH</td></tr><tr><td style='text-align: center; word-wrap: break-word;'>Form</td><td style='text-align: center; word-wrap: break-word;'>Sheet, Strip and Plate</td></tr><tr><td style='text-align: center; word-wrap: break-word;'>Condition</td><td style='text-align: center; word-wrap: break-word;'>A</td></tr><tr><td style='text-align: center; word-wrap: break-word;'>Nominal Thickness (in.)</td><td style='text-align: center; word-wrap: break-word;'>0.015 - 0.1875</td></tr><tr><td style='text-align: center; word-wrap: break-word;'>F_{tu}, max (ksi)</td><td style='text-align: center; word-wrap: break-word;'>185</td></tr><tr><td style='text-align: center; word-wrap: break-word;'>F_{ty}, max (ksi)</td><td style='text-align: center; word-wrap: break-word;'>160</td></tr><tr><td style='text-align: center; word-wrap: break-word;'>e (2-in.), min (percent)</td><td style='text-align: center; word-wrap: break-word;'>3</td></tr><tr><td style='text-align: center; word-wrap: break-word;'>Hardness^{a}, max - R_{C} BHN</td><td style='text-align: center; word-wrap: break-word;'>38 363</td></tr><tr><td style='text-align: center; word-wrap: break-word;'>180 degree Bend Radius</td><td style='text-align: center; word-wrap: break-word;'>18 x nominal thickness^{b}</td></tr></table>

<div style="text-align: center;">Table 3.1.5 AMS and ASTM specified tensile strength and hardness for solution heat treated bars, forgings, flash welded rings, and wire (Refs. 6, 24, 25)</div>



<table border=1 style='margin: auto; word-wrap: break-word;'><tr><td style='text-align: center; word-wrap: break-word;'>Alloy</td><td colspan="2">15-5PH</td></tr><tr><td style='text-align: center; word-wrap: break-word;'>Form</td><td style='text-align: center; word-wrap: break-word;'>Wire</td><td style='text-align: center; word-wrap: break-word;'>Bars, Forgings, Flash Welded Rings, and Wire</td></tr><tr><td style='text-align: center; word-wrap: break-word;'>Condition</td><td colspan="2">A</td></tr><tr><td style='text-align: center; word-wrap: break-word;'>F_{tu}, max (ksi)</td><td style='text-align: center; word-wrap: break-word;'>175</td><td style='text-align: center; word-wrap: break-word;'></td></tr><tr><td style='text-align: center; word-wrap: break-word;'>Hardness^{a}, max R_{C} BHN or equivalent</td><td style='text-align: center; word-wrap: break-word;'></td><td style='text-align: center; word-wrap: break-word;'>38^{b} 363^{b}</td></tr></table>

<div style="text-align: center;">Table 3.1.6 AMS and ASTM specified tensile properties and hardness for precipitation hardened sheet, strip, and plate (Refs. 19, 23)</div>



<table border=1 style='margin: auto; word-wrap: break-word;'><tr><td style='text-align: center; word-wrap: break-word;'>Alloy</td><td colspan="6">15-5PH $ ^{a} $</td></tr><tr><td style='text-align: center; word-wrap: break-word;'>Form</td><td colspan="6">Sheet, Strip, and Plate $ ^{b} $</td></tr><tr><td style='text-align: center; word-wrap: break-word;'>Condition</td><td style='text-align: center; word-wrap: break-word;'>Nominal Thickness (in.)</td><td style='text-align: center; word-wrap: break-word;'>Ft $ _{u} $, min (ksi)</td><td style='text-align: center; word-wrap: break-word;'>Ft $ _{y} $, min (ksi)</td><td style='text-align: center; word-wrap: break-word;'>e (2-in. or 4D), min (percent)</td><td style='text-align: center; word-wrap: break-word;'>RA, min (percent)</td><td style='text-align: center; word-wrap: break-word;'>Hardness, range [BHN (R $ _{C} $)]</td></tr><tr><td style='text-align: center; word-wrap: break-word;'>H 900</td><td style='text-align: center; word-wrap: break-word;'>&lt; 0.18750.1875 - 0.625&gt; 0.625 - 4.000</td><td style='text-align: center; word-wrap: break-word;'>190</td><td style='text-align: center; word-wrap: break-word;'>170</td><td style='text-align: center; word-wrap: break-word;'>5810</td><td style='text-align: center; word-wrap: break-word;'>—3035</td><td style='text-align: center; word-wrap: break-word;'>375-444 (40-47)</td></tr><tr><td style='text-align: center; word-wrap: break-word;'>H 925</td><td style='text-align: center; word-wrap: break-word;'>&lt; 0.18750.1875 - 0.625&gt; 0.625 - 4.000</td><td style='text-align: center; word-wrap: break-word;'>170</td><td style='text-align: center; word-wrap: break-word;'>155</td><td style='text-align: center; word-wrap: break-word;'>5810</td><td style='text-align: center; word-wrap: break-word;'>—3035</td><td style='text-align: center; word-wrap: break-word;'>352-415 (38-45)</td></tr><tr><td style='text-align: center; word-wrap: break-word;'>H 1025</td><td style='text-align: center; word-wrap: break-word;'>&lt; 0.18750.1875 - 0.625&gt; 0.625 - 4.000</td><td style='text-align: center; word-wrap: break-word;'>155</td><td style='text-align: center; word-wrap: break-word;'>145</td><td style='text-align: center; word-wrap: break-word;'>5812</td><td style='text-align: center; word-wrap: break-word;'>—3540</td><td style='text-align: center; word-wrap: break-word;'>331-388 (35-42)</td></tr><tr><td style='text-align: center; word-wrap: break-word;'>H 1075</td><td style='text-align: center; word-wrap: break-word;'>&lt; 0.18750.1875 - 0.625&gt; 0.625 - 4.000</td><td style='text-align: center; word-wrap: break-word;'>145</td><td style='text-align: center; word-wrap: break-word;'>125</td><td style='text-align: center; word-wrap: break-word;'>5913</td><td style='text-align: center; word-wrap: break-word;'>—3545</td><td style='text-align: center; word-wrap: break-word;'>311-363 (33-39)</td></tr><tr><td style='text-align: center; word-wrap: break-word;'>H 1100</td><td style='text-align: center; word-wrap: break-word;'>&lt; 0.18750.1875 - 0.625&gt; 0.625 - 4.000</td><td style='text-align: center; word-wrap: break-word;'>140</td><td style='text-align: center; word-wrap: break-word;'>115</td><td style='text-align: center; word-wrap: break-word;'>51014</td><td style='text-align: center; word-wrap: break-word;'>—3545</td><td style='text-align: center; word-wrap: break-word;'>302-352 (32-38)</td></tr><tr><td style='text-align: center; word-wrap: break-word;'>H 1150</td><td style='text-align: center; word-wrap: break-word;'>&lt; 0.18750.1875 - 0.625&gt; 0.625 - 4.000</td><td style='text-align: center; word-wrap: break-word;'>135</td><td style='text-align: center; word-wrap: break-word;'>105</td><td style='text-align: center; word-wrap: break-word;'>81016</td><td style='text-align: center; word-wrap: break-word;'>—4050</td><td style='text-align: center; word-wrap: break-word;'>269-341 (28-37)</td></tr></table>

<div style="text-align: center;">Table 3.1.7 AMS and ASTM specified tensile properties and hardness for precipitation hardened bars, forgings, flash welded rings extrusions, and stock for forging, flash welded rings, or extruding (Refs. 6, 24, 25)</div>



<table border=1 style='margin: auto; word-wrap: break-word;'><tr><td style='text-align: center; word-wrap: break-word;'>Alloy</td><td colspan="6">15-5PH $ ^{a} $</td></tr><tr><td style='text-align: center; word-wrap: break-word;'>Form</td><td colspan="6">Bars, Forgings, Flash Welded Rings, Extrusions, and Stock $ ^{b} $ for Forging, Flash Welded Rings, or Extruding</td></tr><tr><td style='text-align: center; word-wrap: break-word;'>Condition</td><td style='text-align: center; word-wrap: break-word;'>H 900</td><td style='text-align: center; word-wrap: break-word;'>H 925</td><td style='text-align: center; word-wrap: break-word;'>H 1025</td><td style='text-align: center; word-wrap: break-word;'>H 1075</td><td style='text-align: center; word-wrap: break-word;'>H 1100</td><td style='text-align: center; word-wrap: break-word;'>H 1150</td></tr><tr><td colspan="7">Longitudinal</td></tr><tr><td style='text-align: center; word-wrap: break-word;'>Ft $ _{tu} $, min (ksi)</td><td style='text-align: center; word-wrap: break-word;'>190</td><td style='text-align: center; word-wrap: break-word;'>170</td><td style='text-align: center; word-wrap: break-word;'>155</td><td style='text-align: center; word-wrap: break-word;'>145</td><td style='text-align: center; word-wrap: break-word;'>140</td><td style='text-align: center; word-wrap: break-word;'>135</td></tr><tr><td style='text-align: center; word-wrap: break-word;'>Ft $ _{ty} $, min (ksi)</td><td style='text-align: center; word-wrap: break-word;'>170</td><td style='text-align: center; word-wrap: break-word;'>155</td><td style='text-align: center; word-wrap: break-word;'>145</td><td style='text-align: center; word-wrap: break-word;'>125</td><td style='text-align: center; word-wrap: break-word;'>115</td><td style='text-align: center; word-wrap: break-word;'>105</td></tr><tr><td style='text-align: center; word-wrap: break-word;'>e (2-in. or 4D), min (percent)</td><td style='text-align: center; word-wrap: break-word;'>10</td><td style='text-align: center; word-wrap: break-word;'>10</td><td style='text-align: center; word-wrap: break-word;'>12</td><td style='text-align: center; word-wrap: break-word;'>13</td><td style='text-align: center; word-wrap: break-word;'>14</td><td style='text-align: center; word-wrap: break-word;'>16</td></tr><tr><td style='text-align: center; word-wrap: break-word;'>RA, min (percent)</td><td style='text-align: center; word-wrap: break-word;'>35</td><td style='text-align: center; word-wrap: break-word;'>38</td><td style='text-align: center; word-wrap: break-word;'>45</td><td style='text-align: center; word-wrap: break-word;'>45</td><td style='text-align: center; word-wrap: break-word;'>45</td><td style='text-align: center; word-wrap: break-word;'>50</td></tr><tr><td style='text-align: center; word-wrap: break-word;'>Hardness, range (BHN)</td><td style='text-align: center; word-wrap: break-word;'>388 - 444</td><td style='text-align: center; word-wrap: break-word;'>375 - 429</td><td style='text-align: center; word-wrap: break-word;'>331 - 401</td><td style='text-align: center; word-wrap: break-word;'>311 - 375</td><td style='text-align: center; word-wrap: break-word;'>302 - 363</td><td style='text-align: center; word-wrap: break-word;'>277 - 352</td></tr><tr><td colspan="7">Transverse $ ^{c} $</td></tr><tr><td style='text-align: center; word-wrap: break-word;'>Ft $ _{tu} $, min (ksi)</td><td style='text-align: center; word-wrap: break-word;'>190</td><td style='text-align: center; word-wrap: break-word;'>170</td><td style='text-align: center; word-wrap: break-word;'>155</td><td style='text-align: center; word-wrap: break-word;'>145</td><td style='text-align: center; word-wrap: break-word;'>140</td><td style='text-align: center; word-wrap: break-word;'>135</td></tr><tr><td style='text-align: center; word-wrap: break-word;'>Ft $ _{ty} $, min (ksi)</td><td style='text-align: center; word-wrap: break-word;'>170</td><td style='text-align: center; word-wrap: break-word;'>155</td><td style='text-align: center; word-wrap: break-word;'>145</td><td style='text-align: center; word-wrap: break-word;'>125</td><td style='text-align: center; word-wrap: break-word;'>115</td><td style='text-align: center; word-wrap: break-word;'>105</td></tr><tr><td style='text-align: center; word-wrap: break-word;'>e (2-in. or 4D), min (percent)</td><td style='text-align: center; word-wrap: break-word;'>6</td><td style='text-align: center; word-wrap: break-word;'>10</td><td style='text-align: center; word-wrap: break-word;'>8</td><td style='text-align: center; word-wrap: break-word;'>9</td><td style='text-align: center; word-wrap: break-word;'>10</td><td style='text-align: center; word-wrap: break-word;'>11</td></tr><tr><td style='text-align: center; word-wrap: break-word;'>RA, min (percent)</td><td style='text-align: center; word-wrap: break-word;'>20 $ ^{d} $</td><td style='text-align: center; word-wrap: break-word;'>25 $ ^{e} $</td><td style='text-align: center; word-wrap: break-word;'>32 $ ^{f} $</td><td style='text-align: center; word-wrap: break-word;'>33 $ ^{g} $</td><td style='text-align: center; word-wrap: break-word;'>34 $ ^{h} $</td><td style='text-align: center; word-wrap: break-word;'>35</td></tr><tr><td style='text-align: center; word-wrap: break-word;'>Hardness, range (BHN)</td><td style='text-align: center; word-wrap: break-word;'>388 - 444</td><td style='text-align: center; word-wrap: break-word;'>375 - 429</td><td style='text-align: center; word-wrap: break-word;'>331 - 401</td><td style='text-align: center; word-wrap: break-word;'>311 - 375</td><td style='text-align: center; word-wrap: break-word;'>302 - 363</td><td style='text-align: center; word-wrap: break-word;'>277 - 352</td></tr></table>

<div style="text-align: center;">Table 3.1.8 AMS specified tensile properties and hardness for precipitation hardened investment castings (Refs. 13 - 17)</div>



<table border=1 style='margin: auto; word-wrap: break-word;'><tr><td style='text-align: center; word-wrap: break-word;'>Alloy</td><td colspan="4">15-5PH</td></tr><tr><td style='text-align: center; word-wrap: break-word;'>Form</td><td colspan="4">Investment Castings</td></tr><tr><td style='text-align: center; word-wrap: break-word;'>Source</td><td style='text-align: center; word-wrap: break-word;'>AMS (13, 16)</td><td style='text-align: center; word-wrap: break-word;'>AMS (16, 17)</td><td style='text-align: center; word-wrap: break-word;'>AMS (14, 16)</td><td style='text-align: center; word-wrap: break-word;'>AMS (15, 16)</td></tr><tr><td style='text-align: center; word-wrap: break-word;'>Condition</td><td style='text-align: center; word-wrap: break-word;'>H 925</td><td style='text-align: center; word-wrap: break-word;'>H 935</td><td style='text-align: center; word-wrap: break-word;'>H 1000</td><td style='text-align: center; word-wrap: break-word;'>H 1100</td></tr><tr><td colspan="5">Separately Cast Specimens</td></tr><tr><td style='text-align: center; word-wrap: break-word;'>$ F_{tu} $, min (ksi)</td><td style='text-align: center; word-wrap: break-word;'>180</td><td style='text-align: center; word-wrap: break-word;'>170</td><td style='text-align: center; word-wrap: break-word;'>150</td><td style='text-align: center; word-wrap: break-word;'>130</td></tr><tr><td style='text-align: center; word-wrap: break-word;'>$ F_{ty} $, min (ksi)</td><td style='text-align: center; word-wrap: break-word;'>160</td><td style='text-align: center; word-wrap: break-word;'>150</td><td style='text-align: center; word-wrap: break-word;'>130</td><td style='text-align: center; word-wrap: break-word;'>120</td></tr><tr><td style='text-align: center; word-wrap: break-word;'>e (4D), min (percent)</td><td style='text-align: center; word-wrap: break-word;'>6</td><td style='text-align: center; word-wrap: break-word;'>7</td><td style='text-align: center; word-wrap: break-word;'>8</td><td style='text-align: center; word-wrap: break-word;'>8</td></tr><tr><td style='text-align: center; word-wrap: break-word;'>RA, min (percent)</td><td style='text-align: center; word-wrap: break-word;'>15</td><td style='text-align: center; word-wrap: break-word;'>16</td><td style='text-align: center; word-wrap: break-word;'>18</td><td style='text-align: center; word-wrap: break-word;'>20</td></tr><tr><td style='text-align: center; word-wrap: break-word;'>Hardness, range ( $ R_{C} $)</td><td style='text-align: center; word-wrap: break-word;'>40 - 44</td><td style='text-align: center; word-wrap: break-word;'>38 - 47</td><td style='text-align: center; word-wrap: break-word;'>35 - 42</td><td style='text-align: center; word-wrap: break-word;'>33 - 40</td></tr><tr><td colspan="5">Integrally Cast Specimens or Specimens Machined From Castings</td></tr><tr><td style='text-align: center; word-wrap: break-word;'>$ F_{tu} $, min (ksi)</td><td style='text-align: center; word-wrap: break-word;'>180</td><td style='text-align: center; word-wrap: break-word;'>170</td><td style='text-align: center; word-wrap: break-word;'>150</td><td style='text-align: center; word-wrap: break-word;'>130</td></tr><tr><td style='text-align: center; word-wrap: break-word;'>$ F_{ty} $, min (ksi)</td><td style='text-align: center; word-wrap: break-word;'>160</td><td style='text-align: center; word-wrap: break-word;'>150</td><td style='text-align: center; word-wrap: break-word;'>130</td><td style='text-align: center; word-wrap: break-word;'>120</td></tr><tr><td style='text-align: center; word-wrap: break-word;'>e (4D), min (percent)</td><td style='text-align: center; word-wrap: break-word;'>5</td><td style='text-align: center; word-wrap: break-word;'>6</td><td style='text-align: center; word-wrap: break-word;'>8</td><td style='text-align: center; word-wrap: break-word;'>6</td></tr><tr><td style='text-align: center; word-wrap: break-word;'>RA, min (percent)</td><td style='text-align: center; word-wrap: break-word;'>12</td><td style='text-align: center; word-wrap: break-word;'>14</td><td style='text-align: center; word-wrap: break-word;'>15</td><td style='text-align: center; word-wrap: break-word;'>18</td></tr><tr><td style='text-align: center; word-wrap: break-word;'>Hardness, range ( $ R_{C} $)</td><td style='text-align: center; word-wrap: break-word;'>40 - 44</td><td style='text-align: center; word-wrap: break-word;'>38 - 47</td><td style='text-align: center; word-wrap: break-word;'>35 - 42</td><td style='text-align: center; word-wrap: break-word;'>33 - 40</td></tr></table>

<div style="text-align: center;">Table 3.1.9 AMS specified tensile properties and hardness for precipitation hardened tubular centrifugal castings (Ref. 18)</div>



<table border=1 style='margin: auto; word-wrap: break-word;'><tr><td style='text-align: center; word-wrap: break-word;'>Alloy</td><td style='text-align: center; word-wrap: break-word;'>15-5PH</td></tr><tr><td style='text-align: center; word-wrap: break-word;'>Form</td><td style='text-align: center; word-wrap: break-word;'>Tubular Centrifugal Castings</td></tr><tr><td style='text-align: center; word-wrap: break-word;'>Condition</td><td style='text-align: center; word-wrap: break-word;'>H 925</td></tr><tr><td style='text-align: center; word-wrap: break-word;'>$ F_{tu} $, min (ksi)</td><td style='text-align: center; word-wrap: break-word;'>180</td></tr><tr><td style='text-align: center; word-wrap: break-word;'>$ F_{ty} $, min (ksi)</td><td style='text-align: center; word-wrap: break-word;'>150</td></tr><tr><td style='text-align: center; word-wrap: break-word;'>e (4D), min (percent)</td><td style='text-align: center; word-wrap: break-word;'>6</td></tr><tr><td style='text-align: center; word-wrap: break-word;'>RA, min (percent)</td><td style='text-align: center; word-wrap: break-word;'>15</td></tr><tr><td style='text-align: center; word-wrap: break-word;'>Hardness, range ( $ R_{C} $)</td><td style='text-align: center; word-wrap: break-word;'>40 - 45</td></tr></table>

<div style="text-align: center;">Table 3.2.1.1 Typical mechanical properties for bar (Refs. 1, 7)</div>



<table border=1 style='margin: auto; word-wrap: break-word;'><tr><td style='text-align: center; word-wrap: break-word;'>Alloy</td><td colspan="7">15-5PH</td></tr><tr><td style='text-align: center; word-wrap: break-word;'>Form</td><td colspan="7">Up to 12-inch Sections</td></tr><tr><td style='text-align: center; word-wrap: break-word;'>Condition</td><td style='text-align: center; word-wrap: break-word;'>H 900</td><td style='text-align: center; word-wrap: break-word;'>H 925</td><td style='text-align: center; word-wrap: break-word;'>H 1025</td><td style='text-align: center; word-wrap: break-word;'>H 1075</td><td style='text-align: center; word-wrap: break-word;'>H 1100</td><td style='text-align: center; word-wrap: break-word;'>H 1150</td><td style='text-align: center; word-wrap: break-word;'>H 1150-M</td></tr><tr><td colspan="8">Longitudinal Direction - Intermediate Location
Air Melted or Consumable Electrode Vacuum Arc Remelted</td></tr><tr><td style='text-align: center; word-wrap: break-word;'>$ F_{tu} $ (ksi)</td><td style='text-align: center; word-wrap: break-word;'>200</td><td style='text-align: center; word-wrap: break-word;'>190</td><td style='text-align: center; word-wrap: break-word;'>170</td><td style='text-align: center; word-wrap: break-word;'>165</td><td style='text-align: center; word-wrap: break-word;'>150</td><td style='text-align: center; word-wrap: break-word;'>145</td><td style='text-align: center; word-wrap: break-word;'>125</td></tr><tr><td style='text-align: center; word-wrap: break-word;'>$ F_{ty} $ (ksi)</td><td style='text-align: center; word-wrap: break-word;'>185 $ ^{a} $</td><td style='text-align: center; word-wrap: break-word;'>175</td><td style='text-align: center; word-wrap: break-word;'>165</td><td style='text-align: center; word-wrap: break-word;'>150</td><td style='text-align: center; word-wrap: break-word;'>135</td><td style='text-align: center; word-wrap: break-word;'>125</td><td style='text-align: center; word-wrap: break-word;'>85</td></tr><tr><td style='text-align: center; word-wrap: break-word;'>e (2-in. or 4D),
(percent)</td><td style='text-align: center; word-wrap: break-word;'>14</td><td style='text-align: center; word-wrap: break-word;'>14</td><td style='text-align: center; word-wrap: break-word;'>15</td><td style='text-align: center; word-wrap: break-word;'>16</td><td style='text-align: center; word-wrap: break-word;'>17</td><td style='text-align: center; word-wrap: break-word;'>19</td><td style='text-align: center; word-wrap: break-word;'>22</td></tr><tr><td style='text-align: center; word-wrap: break-word;'>RA (percent)</td><td style='text-align: center; word-wrap: break-word;'>50</td><td style='text-align: center; word-wrap: break-word;'>54</td><td style='text-align: center; word-wrap: break-word;'>56</td><td style='text-align: center; word-wrap: break-word;'>58</td><td style='text-align: center; word-wrap: break-word;'>58</td><td style='text-align: center; word-wrap: break-word;'>60</td><td style='text-align: center; word-wrap: break-word;'>68</td></tr><tr><td style='text-align: center; word-wrap: break-word;'>Hardness (BHN)
 $ R_{C} $</td><td style='text-align: center; word-wrap: break-word;'>420
44</td><td style='text-align: center; word-wrap: break-word;'>409
42</td><td style='text-align: center; word-wrap: break-word;'>352
38</td><td style='text-align: center; word-wrap: break-word;'>341
36</td><td style='text-align: center; word-wrap: break-word;'>332
34</td><td style='text-align: center; word-wrap: break-word;'>311
33</td><td style='text-align: center; word-wrap: break-word;'>277
27</td></tr><tr><td style='text-align: center; word-wrap: break-word;'>Charpy-V Impact Energy
(ft-lbs)
RW or RT Direction</td><td style='text-align: center; word-wrap: break-word;'>15</td><td style='text-align: center; word-wrap: break-word;'>25</td><td style='text-align: center; word-wrap: break-word;'>35</td><td style='text-align: center; word-wrap: break-word;'>40</td><td style='text-align: center; word-wrap: break-word;'>45</td><td style='text-align: center; word-wrap: break-word;'>50</td><td style='text-align: center; word-wrap: break-word;'>100</td></tr><tr><td colspan="8">Transverse Direction - Intermediate or Center Location
Consumable Electrode Vacuum Arc Remelted</td></tr><tr><td style='text-align: center; word-wrap: break-word;'>$ F_{tu} $ (ksi)</td><td style='text-align: center; word-wrap: break-word;'>200</td><td style='text-align: center; word-wrap: break-word;'>190</td><td style='text-align: center; word-wrap: break-word;'>170</td><td style='text-align: center; word-wrap: break-word;'>165</td><td style='text-align: center; word-wrap: break-word;'>150</td><td style='text-align: center; word-wrap: break-word;'>145</td><td style='text-align: center; word-wrap: break-word;'>125</td></tr><tr><td style='text-align: center; word-wrap: break-word;'>$ F_{ty} $ (ksi)</td><td style='text-align: center; word-wrap: break-word;'>185</td><td style='text-align: center; word-wrap: break-word;'>175</td><td style='text-align: center; word-wrap: break-word;'>165</td><td style='text-align: center; word-wrap: break-word;'>150</td><td style='text-align: center; word-wrap: break-word;'>135</td><td style='text-align: center; word-wrap: break-word;'>125</td><td style='text-align: center; word-wrap: break-word;'>85</td></tr><tr><td style='text-align: center; word-wrap: break-word;'>e (2-in. or 4D),
(percent)</td><td style='text-align: center; word-wrap: break-word;'>10</td><td style='text-align: center; word-wrap: break-word;'>11</td><td style='text-align: center; word-wrap: break-word;'>12</td><td style='text-align: center; word-wrap: break-word;'>13</td><td style='text-align: center; word-wrap: break-word;'>14</td><td style='text-align: center; word-wrap: break-word;'>15</td><td style='text-align: center; word-wrap: break-word;'>18</td></tr><tr><td style='text-align: center; word-wrap: break-word;'>RA (percent)</td><td style='text-align: center; word-wrap: break-word;'>30</td><td style='text-align: center; word-wrap: break-word;'>35</td><td style='text-align: center; word-wrap: break-word;'>42</td><td style='text-align: center; word-wrap: break-word;'>43</td><td style='text-align: center; word-wrap: break-word;'>44</td><td style='text-align: center; word-wrap: break-word;'>45</td><td style='text-align: center; word-wrap: break-word;'>50</td></tr><tr><td style='text-align: center; word-wrap: break-word;'>Hardness (BHN)
 $ R_{C} $</td><td style='text-align: center; word-wrap: break-word;'>420
44</td><td style='text-align: center; word-wrap: break-word;'>409
42</td><td style='text-align: center; word-wrap: break-word;'>352
38</td><td style='text-align: center; word-wrap: break-word;'>341
36</td><td style='text-align: center; word-wrap: break-word;'>332
34</td><td style='text-align: center; word-wrap: break-word;'>311
33</td><td style='text-align: center; word-wrap: break-word;'>277
27</td></tr><tr><td style='text-align: center; word-wrap: break-word;'>Charpy-V Impact Energy
(ft-lbs)
TW or WT Direction
TR or WR Direction</td><td style='text-align: center; word-wrap: break-word;'>7
8</td><td style='text-align: center; word-wrap: break-word;'>17
12</td><td style='text-align: center; word-wrap: break-word;'>27
25</td><td style='text-align: center; word-wrap: break-word;'>30
25</td><td style='text-align: center; word-wrap: break-word;'>30
25</td><td style='text-align: center; word-wrap: break-word;'>50
45</td><td style='text-align: center; word-wrap: break-word;'>100
70</td></tr></table>

<div style="text-align: center;">Table 3.2.1.2 Typical mechanical properties for sheet and strip (Ref. 27)</div>



<table border=1 style='margin: auto; word-wrap: break-word;'><tr><td style='text-align: center; word-wrap: break-word;'>Alloy</td><td colspan="7">15-5PH</td></tr><tr><td style='text-align: center; word-wrap: break-word;'>Form</td><td colspan="7">Sheet and Strip - Cold Flattened</td></tr><tr><td style='text-align: center; word-wrap: break-word;'>Condition</td><td style='text-align: center; word-wrap: break-word;'>A</td><td style='text-align: center; word-wrap: break-word;'>H 900</td><td style='text-align: center; word-wrap: break-word;'>H 925</td><td style='text-align: center; word-wrap: break-word;'>H 1025</td><td style='text-align: center; word-wrap: break-word;'>H 1075</td><td style='text-align: center; word-wrap: break-word;'>H 1150</td><td style='text-align: center; word-wrap: break-word;'>H 1150-M</td></tr><tr><td colspan="8">Longitudinal</td></tr><tr><td style='text-align: center; word-wrap: break-word;'>$ F_{tu} $ (ksi)</td><td style='text-align: center; word-wrap: break-word;'>161</td><td style='text-align: center; word-wrap: break-word;'>209</td><td style='text-align: center; word-wrap: break-word;'>181</td><td style='text-align: center; word-wrap: break-word;'>174</td><td style='text-align: center; word-wrap: break-word;'>162</td><td style='text-align: center; word-wrap: break-word;'>150</td><td style='text-align: center; word-wrap: break-word;'>136</td></tr><tr><td style='text-align: center; word-wrap: break-word;'>$ F_{ty} $ (ksi)</td><td style='text-align: center; word-wrap: break-word;'>140</td><td style='text-align: center; word-wrap: break-word;'>201</td><td style='text-align: center; word-wrap: break-word;'>175</td><td style='text-align: center; word-wrap: break-word;'>171</td><td style='text-align: center; word-wrap: break-word;'>160</td><td style='text-align: center; word-wrap: break-word;'>140</td><td style='text-align: center; word-wrap: break-word;'>111</td></tr><tr><td style='text-align: center; word-wrap: break-word;'>e (2-in.), (percent)</td><td style='text-align: center; word-wrap: break-word;'>8.4</td><td style='text-align: center; word-wrap: break-word;'>10.1</td><td style='text-align: center; word-wrap: break-word;'>12.2</td><td style='text-align: center; word-wrap: break-word;'>12.2</td><td style='text-align: center; word-wrap: break-word;'>12.8</td><td style='text-align: center; word-wrap: break-word;'>14.6</td><td style='text-align: center; word-wrap: break-word;'>18.8</td></tr><tr><td style='text-align: center; word-wrap: break-word;'>Hardness ( $ R_{C} $)</td><td style='text-align: center; word-wrap: break-word;'>35</td><td style='text-align: center; word-wrap: break-word;'>46</td><td style='text-align: center; word-wrap: break-word;'>41</td><td style='text-align: center; word-wrap: break-word;'>40</td><td style='text-align: center; word-wrap: break-word;'>38</td><td style='text-align: center; word-wrap: break-word;'>36</td><td style='text-align: center; word-wrap: break-word;'>31</td></tr><tr><td colspan="8">Transverse</td></tr><tr><td style='text-align: center; word-wrap: break-word;'>$ F_{tu} $ (ksi)</td><td style='text-align: center; word-wrap: break-word;'>162</td><td style='text-align: center; word-wrap: break-word;'>213</td><td style='text-align: center; word-wrap: break-word;'>184</td><td style='text-align: center; word-wrap: break-word;'>175</td><td style='text-align: center; word-wrap: break-word;'>162</td><td style='text-align: center; word-wrap: break-word;'>152</td><td style='text-align: center; word-wrap: break-word;'>137</td></tr><tr><td style='text-align: center; word-wrap: break-word;'>$ F_{ty} $ (ksi)</td><td style='text-align: center; word-wrap: break-word;'>143</td><td style='text-align: center; word-wrap: break-word;'>202</td><td style='text-align: center; word-wrap: break-word;'>177</td><td style='text-align: center; word-wrap: break-word;'>171</td><td style='text-align: center; word-wrap: break-word;'>161</td><td style='text-align: center; word-wrap: break-word;'>146</td><td style='text-align: center; word-wrap: break-word;'>111</td></tr><tr><td style='text-align: center; word-wrap: break-word;'>e (2-in.), (percent)</td><td style='text-align: center; word-wrap: break-word;'>7.6</td><td style='text-align: center; word-wrap: break-word;'>9.4</td><td style='text-align: center; word-wrap: break-word;'>9.8</td><td style='text-align: center; word-wrap: break-word;'>9.3</td><td style='text-align: center; word-wrap: break-word;'>11.4</td><td style='text-align: center; word-wrap: break-word;'>13.1</td><td style='text-align: center; word-wrap: break-word;'>17.8</td></tr><tr><td style='text-align: center; word-wrap: break-word;'>Hardness ( $ R_{C} $)</td><td style='text-align: center; word-wrap: break-word;'>35</td><td style='text-align: center; word-wrap: break-word;'>46</td><td style='text-align: center; word-wrap: break-word;'>42</td><td style='text-align: center; word-wrap: break-word;'>39</td><td style='text-align: center; word-wrap: break-word;'>38</td><td style='text-align: center; word-wrap: break-word;'>36</td><td style='text-align: center; word-wrap: break-word;'>0.</td></tr></table>

<div style="text-align: center;">Table 3.2.1.3 Effects of section size, specimen location and specimen direction on tensile properties of arc melted and vacuum remelted stock in H 900 Condition (Ref. 3)</div>
