Repository: jiushiaaa/PaperExtraction

# 高熵合金论文结构化抽取 Pipeline

从高熵合金（HEA）领域学术 PDF 中抽取「成分–工艺–性能」结构化数据，输出 JSONL，供下游机器学习或知识库使用。

基于 [LangExtract](https://github.com/google/langextract) ，默认按 **OpenAI 兼容接口** 工作：你可以在 `.env` 中自定义 `API Key / Base URL / Model / 请求参数`（如 `temperature`、`enable_thinking`）。同时保留 Gemini 入口，支持文本清洗、分块抽取、单块超时与解析失败重试，并在 Python 层做去噪过滤（仅保留本文研究材料）。

---

## 功能概览

| 功能 | 说明 |
|------|------|
| **开放模型接入** | 支持任意 OpenAI 兼容 API（可直传 model_id）；Gemini 单独保留 |
| **文本清洗** | 去除出版商声明；在正文后 30% 内截断致谢 / 利益冲突 / 参考文献，节省 Token |
| **分块抽取** | 按字符数分块 + 重叠，单块失败可切半重试；单块超时（默认 240s）跳过，不拖死整程 |
| **结构化输出** | 扁平 Extraction → 按 `material_id` 聚合为 MaterialEntity → 转目标 JSON 模板（`Composition_Info` / `Process_Info` / `Properties_Info`）写入 JSONL |
| **去噪过滤** | 在 Schema 中增加 `role ∈ {Target, Reference, Other}`，仅保留 `role == 'Target'` 的材料记录（本文作者亲自制备和研究的材料），自动跳过 316L、Ti64 等对比/引用材料。 |

---

## 项目结构

```
AM/
├── main.py              # 入口：argparse、分块、lx.extract、聚合、写 JSONL（含 role 过滤）
├── config_manager.py    # 模型工厂：环境变量驱动（OpenAI 兼容 + Gemini）
├── openai_compatible_provider.py  # 本地 OpenAI provider 扩展（支持 extra_body 等）
├── pdf_utils.py         # PDF 提文本、clean_and_truncate_text、chunk_text
├── schemas.py           # Pydantic 模型（Element / Property / Processing / MaterialEntity）
│                        # + build_prompt_description、group_extractions_to_entities、entity_to_target_json / material_entity_to_target_json
├── .env                 # 本地 API Key
├── AMpdf/               # 待处理 PDF，程序扫描该目录下 *.pdf
├── output/              # 输出 he_data_{model}.jsonl
├── requirements.txt     # 依赖
└── README.md            # 本文件
```

可选：仓库内可含 `langextract-main/` 作为 LangExtract 子模块或本地参考，运行时不依赖该目录。

---

## 环境要求

- **Python** ≥ 3.10
- 建议使用虚拟环境：`python -m venv .venv` 后激活再安装依赖

---

## 安装

```bash
git clone https://github.com/jiushiaaa/langextract-AM.git
cd AM
pip install -r requirements.txt
```

---

## 配置

在项目根目录创建 `.env` 文件：

```env

# OpenAI 兼容接口（推荐；支持 python-dotenv 的 export 写法）
export LLM_API_KEY="bce-v3/xxx"
export LLM_BASE_URL="https://qianfan.bj.baidubce.com/v2"
export LLM_MODEL="ep_3nr55ube9_ernie"

# 常用生成参数
export LLM_TEMPERATURE="0.1"
export LLM_MAX_OUTPUT_TOKENS="8192"

# 显式关闭深度思考（会注入 extra_body.enable_thinking=false）
export LLM_ENABLE_THINKING="false"

# 思考预算（仅在 enable_thinking=true 时有意义，范围 100~60000）

# export LLM_THINKING_BUDGET="800"

# 额外请求体（可选；JSON 对象）

# export LLM_EXTRA_BODY='{"enable_thinking": false, "foo": "bar"}'

# 高级透传（可选；直接合并到 provider_kwargs）

# export LLM_OPENAI_KWARGS='{"top_p":0.9,"response_format":{"type":"json_object"}}'

# 部分 OpenAI 兼容网关不支持 response_format，可关闭强制 JSON 模式（可选）

# export LLM_DISABLE_RESPONSE_FORMAT="true"

# 调试原始输出（可选）

# export LLM_DEBUG_RAW="true"

# 单块超时秒数（可选，默认 240）

# export CHUNK_TIMEOUT_SECONDS="300"

# 请求重试（可选，默认重试 2 次，指数退避）

# export LLM_MAX_RETRIES="2"

# export LLM_RETRY_BACKOFF_SECONDS="1.5"

# 实体落地校验（默认 true：实体名/化学式需能在原文命中，减少幻觉）

# export STRICT_ENTITY_GROUNDING="true"

# Gemini（仅在 --model gemini 时）

# export GOOGLE_API_KEY="你的Gemini密钥"
```

说明：
- 默认 `python main.py` 会走 `--model env`，因此需要先配置 `LLM_MODEL`。
- OpenAI 兼容模式下必须配置：`LLM_API_KEY`、`LLM_BASE_URL`、`LLM_MODEL`。
- 可通过 `LLM_EXTRA_BODY` 传任何网关私有字段；`LLM_ENABLE_THINKING=false` 会自动写入 `extra_body.enable_thinking=false`。
- ERNIE 5.0 思考模型建议：`LLM_ENABLE_THINKING=true/false` + `LLM_THINKING_BUDGET`（100~60000）。

---

## 使用方法

```bash

# 默认：env（读取 LLM_MODEL）
python main.py

# 使用 Gemini
python main.py --model gemini

# 显式走 env（读取 .env 的 LLM_MODEL）
python main.py --model env

# 或直接传任意 OpenAI 兼容 model_id
python main.py --model ep_3nr55ube9_ernie

# 限制篇数、分块大小、并发（workers>1 会并发调用）
python main.py --model ep_3nr55ube9_ernie --max 2 --chunk 12000
```

### ERNIE 5.0 思考参数示例

```env
export LLM_MODEL="ernie-5.0-thinking-preview"

# 关闭思考（推荐抽取任务）
export LLM_ENABLE_THINKING="false"

# 开启思考 + 限制思考 token

# export LLM_ENABLE_THINKING="true"

# export LLM_THINKING_BUDGET="800"
```

### 参数说明

| 参数 | 默认 | 说明 |
|------|------|------|
| `--model` | `env` | 取值：`gemini` / `env` / 任意 OpenAI 兼容 `model_id` |
| `--max` | 0 | 最多处理 PDF 数量，0 表示全部 |
| `--chunk` | 6000 | 分块大小（字符），单块失败会切半重试 |
| `--workers` | 1 | 分块并发数，1 为串行（便于排查卡住） |

---

## 输出

- 路径：`output/he_data_{model}.jsonl`
- 格式：每行一条 JSON，核心结构为：
  - `Composition_Info`：成分信息（`Mat_ID`、`Alloy_Name_Raw`、`Formula_Normalized`、`Composition_JSON` 等）；
  - `Process_Info`：工艺与微观组织信息（`Process_Category`、`Process_Text_For_AI`、`Key_Params_JSON`、`Microstructure_Text_For_AI` 等）；
  - `Properties_Info`：力学性能列表（每条含 `Test_ID`、`Test_Temperature_K`、`Property_Type`、`Property_Value`、`Property_Unit`）。
- 其中 `Composition_JSON` 与 `Key_Params_JSON` 为 **字符串格式的 JSON**（由 `json.dumps(..., ensure_ascii=False)` 生成），满足甲方对“转义 JSON 字符串”的要求。
- 顶层还包含 `_source_pdf`（溯源 PDF 文件名）与 `role` 字段，方便后续再次筛选/统计。
- 每次运行会**覆盖**该模型对应的 JSONL 文件；多篇 PDF 时按篇追加写入（线程安全）。

---

## 常见问题与优化方向

1. **403 访问过于频繁**  
   星河社区 API 限流：保持 `--workers 1` 或改为 2，并适当增大 `--chunk` 减少请求次数。

2. **某块一直卡在 “HTTP 200 OK” 之后**  
   已加单块超时（默认 240 秒），超时会自动跳过该块并继续下一块；可在 `main.py` 中调整 `CHUNK_TIMEOUT`。思考模型推理慢，建议保持 240 或更大。

3.

File: data/raw/Powder Metallurgy（粉末冶金）.txt (part 1 of 2)
# Technical Note 8: Powder Metallurgy

Adapted from Metals Handbook, Ninth Edition, Volume 7, and reviewed by J.P. Beckman, Crucible Compaction Metals

Titanium products fabricated by powder metallurgy (P/M) techniques can be divided into two general categories:

- Blended elemental P/M, in which a blend of elemental powders, along with master alloy or other desired additions, is cold pressed into shape and subsequently sintered to higher density and uniform chemistry

- Prealloyed P/M in which prealloyed powder produced by various techniques is consolidated by either cold pressing and sintering or HIP. The powder morphology determines the type of compaction method which can be used: Irregularly shaped powders can be cold pressed into green shapes and subsequently sintered. Spherical powders will not compact to green shapes and are typically containerized and consolidated by HIP.

To date, most components produced by the various P/M methods have been made from the widely used Ti-6Al-4V structural alloy. However, P/M technology is also very well suited for other alloys, such as the high-strength β alloys and the high-temperature near-α alloys.

P/M technology also offers a promising solution to the poor workability of titanium aluminides by the technique of reactive powder processing (Journal of Metals, May 1993, p 52-56). In this process, elemental powders with the desired composition are compacted and worked into a Ti-Al composite form, which is easily machined or reformed into different shapes. Reactive sintering is then conducted to obtain the desired microstructure of TiAl and Ti₃Al intermetallics.

Other applications of P/M processing include mechanical alloying and the production of particulate-reinforced titanium composites such as CermeTi. These and other developments are reviewed in a recent article by Froes and Suryanarayana (Powder Processing of Titanium Alloys, Reviews in Particulate Materials, Vol 1, MPIF, 1993, p 223-276). Full coverage of these techniques is beyond the scope of this Technical Note, which only provides a brief review of P/M technology and some property data for the P/M composite CermeTi. P/M property data for more conventional Ti alloys such as Ti-6Al-4V are covered in the alloy datasheets. In general, the mechanical properties of titanium P/M products depend on alloy composition, density and final microstructure of the compact. The final density and microstructure depend on the nature of the powder, on the specific consolidation technique employed, and on postconsolidation thermal or mechanical treatments.



#### Elemental Powder

Elemental Powder Production. Historically, inexpensive titanium elemental powder has been produced from fines generated during the crushing of titanium sponge. Elemental titanium powder made from sponge fines is typically ~100 mesh (<150 microns) and has an irregular angular shape (Fig. 1). Sodium reduced sponge yields larger amounts of fines and typically has lower chloride content than does magnesium reduced sponge. However, magnesium reduced sponge produced by the newer vacuum distillation process (VDP) has even lower levels of chloride. Residual chloride content causes porosity in the consolidated P/M parts. This porosity often results in a degradation of the mechanical properties as well as difficulties in welding. However, the quality of P/M parts made from blended elemental powders using sponge fines is acceptable for many applications except those which are fatigue-critical.



Due to plant closings, sponge fines are less readily available and alternative production methods for elemental titanium powders are being evaluated. These include various electrolytic and vapor phase reduction methods. Of course, elemental

<div style="text-align: center;"><img src="imgs/img_in_image_box_510_1074_1029_1462.jpg" alt="Image" width="43%" /></div>


<div style="text-align: center;">Fig. 1 SEM micrograph of sponge fines (-325 mesh RMI-020 commercially pure titanium powder) 500x</div>


titanium powders can also be produced by the same methods used for producing pre-alloyed powders which are outlined below.

### Prealloyed Powder

Each particle of the prealloyed (PA) titanium powder exhibits the composition of the alloy. Commercial production of PA powders involves either comminution of hydrogen embrittled alloy stock known as the Hydride Dehydride process (HDH), or various methods of melting and rapid solidification (RS). The HDH method produces irregularly shaped blocky particles (Fig. 2) which can be pressed and sintered, while the RS methods produce spherical powders (Fig. 3) which cannot.

##### Hydride Dehydride (HDH)

Comminution of brittle materials can be used to produce powder. Because titanium and its most common alloys are generally ductile, they must be converted to a brittle state prior to comminution. In the HDH process, this is accomplished by hydrogen embrittlement. Titanium (or a titanium alloy) is hydrided by heating in a hydrogen atmosphere. A variety of solids can be used as starting stock, although light-gage stock has greater surface area which speeds the solid state diffusion process. After hydriding, the product is extremely friable and either spontaneously reduces to powder or is easily pulverized. The powder is then dehydrided (degassed) by heating in a vacuum.

HDH powder is similar in morphology to sponge fines. Both have low packing density (20% - 40%) and low flow rates due to their irregular particle morphology but both are easily cold pressed into green shapes. However, depending on the starting stock, HDH powder may or may not be encumbered with residual chloride content and its resultant porosity on consolidation. The HDH process itself does tend to increase the oxygen content, and, depending on starting stock, other contaminants may be present which could make HDH powders unsuitable for critical applications.

<div style="text-align: center;"><img src="imgs/img_in_image_box_476_690_998_1095.jpg" alt="Image" width="43%" /></div>


#### Rapid Solidification (RS)

<div style="text-align: center;"><img src="imgs/img_in_image_box_467_210_985_603.jpg" alt="Image" width="43%" /></div>


Rapid solidification produces spherical powder (Fig. 3), which flows readily with minimal bridging tendency, and packs to a very consistent density of approximately 65%. Rapid solidification methods can be categorized as either those that use centrifugal atomization, or those that don't. For those methods that do use centrifugal atomization, either the starting stock is rotated (e.g. PREP) or the collection device is rotated (e.g. RSR). On the other hand, gas atomization (GA) does not use centrifugal atomization. A molten

<div style="text-align: center;">Fig. 2 SEM micrograph of -270 mesh WahChang HDH commercially pure titanium powder 500x</div>


<div style="text-align: center;">Fig. 3 SEM micrograph of -35 mesh gas atomized commercially pure titanium powder 100x</div>


metal stream flows through a nozzle into a ring of gas jets where the liquid metal is atomized by gas pressure.

A comprehensive overview of various RS methods is found in "Rapid Solidification Processing of Titanium Alloys," (C. Suryanarayana, F.H. Froes, R.G. Rowe, published in International Materials Reviews, 1991, Vol 36 (No. 3). Most of the RS processes for making Ti PA powder which are listed in this review article are not commercial. Commercial RS methods of powder production include PREP at Nuclear Metals Inc. and gas atomization (GA) at Crucible Materials Corporation.

PREP. A variety of centrifugal atomi-

<div style="text-align: center;"><img src="imgs/img_in_image_box_755_1169_1094_1464.jpg" alt="Image" width="28%" /></div>


<div style="text-align: center;">Fig. 4 Microstructure of a Ti-6Al-4V compact treated to produce a broken-up structure</div>


zation techniques have been evaluated, but the plasma rotating electrode process (PREP) is the common commercial method. In the PREP process, a machined bar of the desired composition is used as an electrode which is rotated inside a controlled atmosphere chamber. A plasma torch placed opposite the rotating bar is focused on the bar end causing localized melting at the surface. Molten droplets are spun off the end of the rotating bar by the induced centrifugal force. The droplets solidify in flight producing spherical powder particles which are collected and withdrawn from the chamber. Because the liquid metal makes no contact with any refractory or other material, this process produces powder with no contamination.

Gas atomization (GA) is a non-centrifugal rapid solidification process which has been commercial since 1989. Raw material is melted in a vacuum/inert gas induction furnace with a "cold wall" water cooled copper crucible. As the charge is melted, a thin solid shell of the melt forms at the crucible wall. This shell is called a skull and the process is referred to as skull melting. It is refractory-free because the molten metal comes into contact with no material other than the skull of the alloy itself, thereby eliminating contamination. The molten metal flows through a metal nozzle which directs the liquid into a ring of high pressure jets of inert gas. The gas breaks up the metal stream into tiny spherical particles which solidify in flight, producing powder.

Gas atomization can produce a limitless range of compositions. Its versatility comes from the fact that no specially prepared prefabricated starting stock is required. Instead, raw materials are charged into the crucible to formulate the desired composition. Once the charge melts, it can be held in the molten state for a sufficient period of time to ensure complete homogenization. When induction heating is used for melting, the vigorous stirring action produced by the electromagnetic field also aids in homogenization. Direct atomization from the melt allows for production of highly alloyed compositions, even metastable solid solutions, and minimizes the possibility of segregation in the as-atomized powder. It should also mean lower raw material costs. The stock for PREP powder must be melted into an ingot, worked down to an appropriate size rod, and then machined to tight tolerances. Making powder directly from the melt saves all of these steps.

complex alloys, unavailable as barstock, may be cast into electrodes. Depending on the composition, there is a risk of thermal shock destroying the cast bar when the localized heat source impinges the electrode. Also, because localized melting methods liquify such a small portion of the metal at any time, compositional variations in the starting stock may directly translate into compositional variations in the resultant powder.



In contrast to GA, other RS atomization processes which involve localized melting of prealloyed bar stock are limited by the range of alloys available as conventionally produced starting stock. Some

Other Methods of Powder Production. In addition to the HDH and RS methods, several other methods for PA powder production have been developed but none are currently in commercial use. These include:



The Hurd Shaker Process in which the appropriate metal chlorides are heated together with sodium, and then vigorously shaken to exothermically react forming alloy powder and sodium chloride.

- The ALTi-OXY Process in which a low melting mixture of titanium dissolved in molten zinc is atomized by any of various methods, and the powder product is subsequently sublimed to remove the zinc.

The Goldschmidt Calciothermic Reduction in which a blend of various metal oxides is essentially reduced with calcium, although several intermediate steps are required to produce the correct soichiometry in the final powder.

#### Consolidation

Titanium powders can be consolidated into preforms which will undergo further processing to mill products, or into near net shapes (NNS).

Blended elemental (BE) P/M technology involves the blending of titanium powder with a master alloy powder in proper proportions to yield the alloy composition. The blend is typically compacted by mechanical die pressing or cold isostatic pressing. Direct powder rolling and rapid omnidirectional compaction (ROC) may also be used. BE compacts typically have a green density of 85%. Vacuum sintering achieves densities >95%. Careful control of particle size and size distribution can produce compacts that are 99% dense. Porosity is a result of sodium chloride residues in the sponge from the reduction (Kroll) process. Essentially 100% density, and properties equivalent to that of wrought material, can be obtained by using low-Cl sponge.

Sintering is performed at temperatures in the range of 1150 to 1315 °C (2100 to 2400 °F) in a vacuum to prevent gas contamination that can severely degrade compact properties. The high sintering temperature is needed to provide particle bonding and to homogenize the chemistry. It is well above the β transus of all common titanium alloys. The resulting microstructure is much finer than ingot material treated at the same temperature.



Post-sinter hot isostatic pressing (HIP) may be used to further densify the P/M parts. After such treatments BE P/M contacts are >99% dense and are used as near-net shape in many applications, or are used as preforms for further hotworking to forgings, bar, plate, sheet, or foil. Although not in commercial use, other hot pressing methods have been developed which can be used as an alternative to HIP achieving pseudo-hydrostatic pressure by forge pressing with sophisticated tooling configurations. These include VHP: vacuum hot pressing, ROC: rapid omnidirectional compaction, FDC: fluid die compaction, and the Ceracon process.

Prealloyed (PA) P/M Technology. PA powders produced by HDH have an irregular shape which allows them to be processed by the cold pressing and sintering techniques mentioned above. PA powders produced by RS are spherical and therefore will not cold compact. Hot isostatic pressing is the primary compaction method used for the consolidation of spherical powders. Powder compacts may also be consolidated by direct extrusion or other hot pressing methods developed as an alternative to HIP.

Compaction by hot pressing is typically carried out at a temperature below the beta transus to control microstructure and minimize reaction with the can. Powder cleanliness is one of the main factors governing the quality of PA compacts, because even a low level of contamination with foreign particles may lead to a substantial loss of inherent properties such as fatigue strength.

Postcompaction Treatments. P/M alloys that are subjected to postcompaction working (or to lower-temperature consolidation) may display improved tensile and fatigue strengths as a result of microstructure refinement. However, in most cases, process economics do not allow subsequent working because it nullifies the objectives of a true net-shape technology. Therefore, postcompaction methods leading to microstructure refinement without the use of working are more cost effective. Two approaches that meet this requirement are heat treatment and thermochemical processing.

Heat Treatment. Response to heat treatments after compaction depends on the particular alloy and the P/M processing method. In the case of BE Ti-6Al-4V, for example, the only successfully used heat treatment has been the broken-up

structure (BUS) treatment in which a β quench is followed by 850 °C (1560 °F) long-term annealing. After such treatment, the microstructure of the alloy is showing broken-up α phase in a matrix of β (Fig. 4). This microstructure provides a significant improvement in both tensile and fatigue strengths.

The BUS method is an improvement over standard heat treatments, which typically provide higher tensile properties but no increase in fatigue strength properties. Strengthening by standard heat treatment (such as solution treating and aging) may also degrade the toughness of BE compacts to unacceptable levels. This limitation is possibly due to the porosity from chloride impurities. In contrast, PA compacts may have a better response to solution treatment and aging. Prealloyed compacts of Ti-6Al-4V, for example, have responded well to solution treatment and aging (R.E. Peebles and C.A. Kelto, Investigation of Methods for the Production of High Quality, Low Cost Titanium Alloy Powders, Powder Metallurgy of Titanium Alloys, F.H. Froes and J.E. Smugeresky, Ed., The Metallurgical Society of AIME, 1980, p 47-58).

Hydrogenation. The use of hydrogen as a temporary alloying element is used for both postcompaction and precompaction treatment. Thermochemical treatment with hydrogen after compaction refines the microstructure. This refinement provides slightly higher strength levels. Also, it has been demonstrated that starting with powder in the hydrogenated condition provides advantages in processing (lower compaction pressure and/or temperature) and in control of the microstructure for compaction by both hot pressing and hot isostatic pressing. During vacuum hot pressing, the hydrogen is removed during the compaction cycle. In the case of hot isostatic pressing, the hydrogen is retained in the titanium during compaction. After both processes, a final vacuum anneal is required to bring the hydrogen content below specification levels (generally <125 ppm).

## Applications

Porous BE Products. On the low end of the density scale, commercially pure (CP) titanium filters are produced for electrochemical and other corrosion-resistant applications. Titanium porous materials are available in sheet and disk form, with controlled porosity ranging from 3 to 40  $ \mu $m and density ranging from 25 to 75% of theoretical. Sheet is available in widths ranging from 30 to 90 cm (1 to 3 ft). Porous titanium tube also is available in lengths up to 60 cm (2 ft) and with diameters up to 12.7 cm (5 in.).



Compacted BE Products. For more demanding applications, BE components with densities from 98% to close to 100% are produced by cold pressing or CIP (cold isostatic pressing), and sintering followed by HIP (hot isostatic pressing). Very complex shapes such as impellers, are produced by cold isostatic pressing with elastomeric molds. Dimensional tolerances appear to be about ±0.02 mm/mm in length; length is limited by the processing equipment. Part diameter is limited to 600 mm (24 in.) for the CIP method.

Larger parts are produced by press consolidation. Intricate shape capabilities of this method do not approach those of the CIP method, but press consolidation methods appear capable of 0.01 mm/mm in length. Press consolidation is not limited by size; presses up to 45,000 metric tons (50,000 tons) are available in the United States. Consequently, a part of almost 13,000 cm² (2,000 in.²) can be produced.

PApowders are used to produce a variety of fully dense products ranging from simple mill products and forging preforms, to near-net shapes for medical aerospace applications. The properties of these products are comparable to wrought products and exceed those of cast products. PA powders are also used in plasma spray deposition to produce sheet, foil, and metal matrix composites.

Currently, P/M shapes from spherical PA powders are produced by the metal can method. The ceramic mold method and the fluid die process have also been developed but neither is used commercially. Both the metal can and ceramic mold processes use hot isostatic pressing consolidation, while the fluid die process is adaptable to either hot isostatic pressing or hot press compaction. The largest HIP chamber available to date is 1350 mm (54 in.) in diameter and 3000 mm (120 in.) in height.



Metal Can Method. The metal can is shaped to the desired configuration by state-of-the-art sheet metal methods, such as brake bending, press forming, spinning, or superplastic forming. Carbon steel is the best suited container material, because it reacts minimally with titanium, forming titanium carbide, which inhibits further reaction. Fairly complex shapes can be produced by this technique.

Ceramic Mold Method. The Crucible ceramic mold process utilizes a ceramic mold produced by the same process used by the investment casting industry. However, the mold materials have been modified to minimize reaction with titanium and to maximize shape capability. Hot isostatic pressing at 815 °C to 1240 °C (1500 °F to 2200 °F) and 103 MPa (15,000 psi) is used to consolidate the powder to full density and form the desired shape. Generally, titanium alloys are consolidated below the beta transus temperature. A prototype impeller made out of titanium aluminide powder has been produced by this method.

The fluid-die process (the ROC process) practiced by Kelsey-Hayes is an outgrowth of earlier work on glass containers. Dies are made from carbon steels, copper alloys, or ceramic materials and are of sufficient mass and dimension to behave as a viscous liquid under pressure at temperature. Dies are comprised of two halves, with inserts where necessary to simplify manufacture. The two halves are then welded together to form an hermetic seal. Powder loading and consolidation follow. The fluid die process combines the ruggedness and fabricability of metal with the flow characteristics of glass to generate a replicating container capable of producing extremely complex shapes. Like the ceramic mold process, a number of shapemaking steps are required to reach the final part configuration. Like the ceramic-mold method, the fluid-die process is capable of generating more complex and intricate shapes than the metal can method.

Technology, Inc. This family of materials includes a choice of several ceramic or intermetallic additions (e.g., TiC, TiB₂, or TiAl) at various loading levels in a select titanium alloy matrix such as Ti-6Al-4V. These materials are produced by blended elemental powder metallurgy processing to near-net shape by the proprietary CHIP process and can also be further consolidated/refined by standard forging or extrusion of the P/M preform.



Compared to titanium alloys, CermeTi materials offer improved tensile strength and elastic modulus, both at room temperature and elevated temperature, thereby increasing the use temperature at approximately the same low density. These composites also offer increased hardness and wear resistance over conventional titanium alloys.



<div style="text-align: center;"><img src="imgs/img_in_chart_box_461_426_1124_740.jpg" alt="Image" width="55%" /></div>


<div style="text-align: center;">Fig. 1 CermeTi-15: Tensile property comparison vs test temperature</div>


<div style="text-align: center;">Table 1 CermeTi: Physical properties</div>



<table border=1 style='margin: auto; word-wrap: break-word;'><tr><td style='text-align: center; word-wrap: break-word;'>Property</td><td style='text-align: center; word-wrap: break-word;'>Ti-6Al-4V</td><td style='text-align: center; word-wrap: break-word;'>CermeTi-C-10 10 wt% TiC/Ti-6Al-4V</td><td style='text-align: center; word-wrap: break-word;'>CermeTi-C-20 20 wt% TiC/Ti-6Al-4V</td></tr><tr><td style='text-align: center; word-wrap: break-word;'>Density, g/cm $ ^{3} $ (lbf/in $ ^{3} $)</td><td style='text-align: center; word-wrap: break-word;'>4.43 (0.160)</td><td style='text-align: center; word-wrap: break-word;'>4.45 (0.16)</td><td style='text-align: center; word-wrap: break-word;'>4.52 (0.162)</td></tr><tr><td style='text-align: center; word-wrap: break-word;'>Tensile strength, MPa (ksi), at:</td><td style='text-align: center; word-wrap: break-word;'></td><td style='text-align: center; word-wrap: break-word;'></td><td style='text-align: center; word-wrap: break-word;'></td></tr><tr><td style='text-align: center; word-wrap: break-word;'>RT</td><td style='text-align: center; word-wrap: break-word;'>896 (130)</td><td style='text-align: center; word-wrap: break-word;'>999 (145)</td><td style='text-align: center; word-wrap: break-word;'>1055 (153)</td></tr><tr><td style='text-align: center; word-wrap: break-word;'>540 °C (1000 °F)</td><td style='text-align: center; word-wrap: break-word;'>448 (65)</td><td style='text-align: center; word-wrap: break-word;'>551 (80)</td><td style='text-align: center; word-wrap: break-word;'>620 (90)</td></tr><tr><td style='text-align: center; word-wrap: break-word;'>Modulus, GPa (10 $ ^{6} $ psi), at:</td><td style='text-align: center; word-wrap: break-word;'></td><td style='text-align: center; word-wrap: break-word;'></td><td style='text-align: center; word-wrap: break-word;'></td></tr><tr><td style='text-align: center; word-wrap: break-word;'>RT</td><td style='text-align: center; word-wrap: break-word;'>113 (16.5)</td><td style='text-align: center; word-wrap: break-word;'>133 (19.3)</td><td style='text-align: center; word-wrap: break-word;'>144 (21)</td></tr><tr><td style='text-align: center; word-wrap: break-word;'>540 °C (1000 °F)</td><td style='text-align: center; word-wrap: break-word;'>89 (13)</td><td style='text-align: center; word-wrap: break-word;'>105 (15.3)</td><td style='text-align: center; word-wrap: break-word;'>110 (16)</td></tr><tr><td style='text-align: center; word-wrap: break-word;'>Fatigue limit (10 $ ^{6} $ cycles), MPa (ksi)</td><td style='text-align: center; word-wrap: break-word;'>517 (75)</td><td style='text-align: center; word-wrap: break-word;'>275 (40)</td><td style='text-align: center; word-wrap: break-word;'>...</td></tr><tr><td style='text-align: center; word-wrap: break-word;'>Fracture toughness, MPa/m (ksi vin.)</td><td style='text-align: center; word-wrap: break-word;'>55 (50)</td><td style='text-align: center; word-wrap: break-word;'>44 (40)</td><td style='text-align: center; word-wrap: break-word;'>32 (29)</td></tr><tr><td style='text-align: center; word-wrap: break-word;'>Coefficient of linear thermal expansion (RT to 540 °C, or 1000 °F), ppm/°C</td><td style='text-align: center; word-wrap: break-word;'>8.5</td><td style='text-align: center; word-wrap: break-word;'>8.1</td><td style='text-align: center; word-wrap: break-word;'>8.0</td></tr><tr><td style='text-align: center; word-wrap: break-word;'>Hardness, HRC</td><td style='text-align: center; word-wrap: break-word;'>34</td><td style='text-align: center; word-wrap: break-word;'>40</td><td style='text-align: center; word-wrap: break-word;'>44</td></tr></table>

<div style="text-align: center;"><img src="imgs/img_in_chart_box_801_930_1119_1192.jpg" alt="Image" width="26%" /></div>


<div style="text-align: center;">Fig 2 CermeTi with 15% wt% TiC compared to Ti-64. CermeTi-C-10: Dynamic (elastic) modulus vs temperature</div>


<div style="text-align: center;">Table 2 CermeTi-C: Mechanical property comparison</div>



<table border=1 style='margin: auto; word-wrap: break-word;'><tr><td rowspan="2">Material</td><td colspan="2">Density</td><td colspan="2">Yield</td><td colspan="2">RT</td><td colspan="2">Fracture toughness</td></tr><tr><td style='text-align: center; word-wrap: break-word;'>g/cm^{3}</td><td style='text-align: center; word-wrap: break-word;'>lb/in.^{3}</td><td style='text-align: center; word-wrap: break-word;'>MPa</td><td style='text-align: center; word-wrap: break-word;'>strength</td><td style='text-align: center; word-wrap: break-word;'>modulus</td><td style='text-align: center; word-wrap: break-word;'>10^{6} psi</td><td style='text-align: center; word-wrap: break-word;'>MPa/m</td><td style='text-align: center; word-wrap: break-word;'>ksi/in.</td></tr><tr><td style='text-align: center; word-wrap: break-word;'>6061-T6 aluminum</td><td style='text-align: center; word-wrap: break-word;'>2.71</td><td style='text-align: center; word-wrap: break-word;'>0.098</td><td style='text-align: center; word-wrap: break-word;'>275</td><td style='text-align: center; word-wrap: break-word;'>40</td><td style='text-align: center; word-wrap: break-word;'>68.9</td><td style='text-align: center; word-wrap: break-word;'>10.0</td><td style='text-align: center; word-wrap: break-word;'>...</td><td style='text-align: center; word-wrap: break-word;'>...</td></tr><tr><td style='text-align: center; word-wrap: break-word;'>2014-T6 aluminum</td><td style='text-align: center; word-wrap: break-word;'>2.79</td><td style='text-align: center; word-wrap: break-word;'>0.101</td><td style='text-align: center; word-wrap: break-word;'>413</td><td style='text-align: center; word-wrap: break-word;'>60</td><td style='text-align: center; word-wrap: break-word;'>72.4</td><td style='text-align: center; word-wrap: break-word;'>10.5</td><td style='text-align: center; word-wrap: break-word;'>30</td><td style='text-align: center; word-wrap: break-word;'>28</td></tr><tr><td style='text-align: center; word-wrap: break-word;'>4340 steel</td><td style='text-align: center; word-wrap: break-word;'>7.75</td><td style='text-align: center; word-wrap: break-word;'>0.280</td><td style='text-align: center; word-wrap: break-word;'>827-1379</td><td style='text-align: center; word-wrap: break-word;'>120-200</td><td style='text-align: center; word-wrap: break-word;'>199</td><td style='text-align: center; word-wrap: break-word;'>29.0</td><td style='text-align: center; word-wrap: break-word;'>55-110</td><td style='text-align: center; word-wrap: break-word;'>50-100</td></tr><tr><td style='text-align: center; word-wrap: break-word;'>25 vol.% SiC/6061-T6 Al</td><td style='text-align: center; word-wrap: break-word;'>2.90</td><td style='text-align: center; word-wrap: break-word;'>0.105</td><td style='text-align: center; word-wrap: break-word;'>413</td><td style='text-align: center; word-wrap: break-word;'>60</td><td style='text-align: center; word-wrap: break-word;'>113.7</td><td style='text-align: center; word-wrap: break-word;'>16.5</td><td style='text-align: center; word-wrap: break-word;'>...</td><td style='text-align: center; word-wrap: break-word;'>...</td></tr><tr><td style='text-align: center; word-wrap: break-word;'>Ti-6Al-4V</td><td style='text-align: center; word-wrap: break-word;'>4.43</td><td style='text-align: center; word-wrap: break-word;'>0.160</td><td style='text-align: center; word-wrap: break-word;'>896-1034</td><td style='text-align: center; word-wrap: break-word;'>130-150</td><td style='text-align: center; word-wrap: break-word;'>113.7</td><td style='text-align: center; word-wrap: break-word;'>16.5</td><td style='text-align: center; word-wrap: break-word;'>55-110</td><td style='text-align: center; word-wrap: break-word;'>50-100</td></tr><tr><td style='text-align: center; word-wrap: break-word;'>CermeTi-C-10</td><td style='text-align: center; word-wrap: break-word;'>4.45</td><td style='text-align: center; word-wrap: break-word;'>0.161</td><td style='text-align: center; word-wrap: break-word;'>965</td><td style='text-align: center; word-wrap: break-word;'>140</td><td style='text-align: center; word-wrap: break-word;'>133.0</td><td style='text-align: center; word-wrap: break-word;'>19.3</td><td style='text-align: center; word-wrap: break-word;'>44</td><td style='text-align: center; word-wrap: break-word;'>40</td></tr><tr><td style='text-align: center; word-wrap: break-word;'>CermeTi-C-20</td><td style='text-align: center; word-wrap: break-word;'>4.48</td><td style='text-align: center; word-wrap: break-word;'>0.162</td><td style='text-align: center; word-wrap: break-word;'>1034</td><td style='text-align: center; word-wrap: break-word;'>150</td><td style='text-align: center; word-wrap: break-word;'>144.8</td><td style='text-align: center; word-wrap: break-word;'>21.0</td><td style='text-align: center; word-wrap: break-word;'>32</td><td style='text-align: center; word-wrap: break-word;'>29</td></tr></table>

### Ti-1Al-8V-5Fe P/M Property Data

<div style="text-align: center;">Tensile properties of various product forms of Ti-1Al-8V-5Fe Room temperature tensile properties of various heat treatments of I/M and P/M Ti-1Al-8V-5Fe. Higher oxygen contents increase strength. Bo-ron additions resulted in zero ductility.</div>
