Repository: jiushiaaa/PaperExtraction

# 高熵合金论文结构化抽取 Pipeline

从高熵合金（HEA）领域学术 PDF 中抽取「成分–工艺–性能」结构化数据，输出 JSONL，供下游机器学习或知识库使用。

基于 [LangExtract](https://github.com/google/langextract) ，默认按 **OpenAI 兼容接口** 工作：你可以在 `.env` 中自定义 `API Key / Base URL / Model / 请求参数`（如 `temperature`、`enable_thinking`）。同时保留 Gemini 入口，支持文本清洗、分块抽取、单块超时与解析失败重试，并在 Python 层做去噪过滤（仅保留本文研究材料）。

---

## 功能概览

| 功能 | 说明 |
|------|------|
| **开放模型接入** | 支持任意 OpenAI 兼容 API（可直传 model_id）；Gemini 单独保留 |
| **文本清洗** | 去除出版商声明；在正文后 30% 内截断致谢 / 利益冲突 / 参考文献，节省 Token |
| **分块抽取** | 按字符数分块 + 重叠，单块失败可切半重试；单块超时（默认 240s）跳过，不拖死整程 |
| **结构化输出** | 扁平 Extraction → 按 `material_id` 聚合为 MaterialEntity → 转目标 JSON 模板（`Composition_Info` / `Process_Info` / `Properties_Info`）写入 JSONL |

File: data/raw/Ti-6AL-2Sn-4Zr-2Mo-0.1Si.txt (part 1 of 7)
# Ti-6Al-2Sn-4Zr-2Mo-0.08Si

Common Name: Ti-6242S Ti-6242Si

UNS Number: R54620

Ti-6Al-2Sn-4Zr-2Mo-0.08Si (Ti-6242S or Ti-6242Si), developed in the late 1960s as an elevated-temperature alloy, has an outstanding combination of tensile strength, creep strength, toughness, and high-temperature stability for long-term applications at temperatures up to 425°C (800°F). Ti-6242S is one of the most creep-resistant titanium alloys and is recommended for use up to 565°C (1050°F). Proper heat treatment is important in allowing the alloy to develop its maximum creep resistance.



The 6 percent aluminum addition in the Ti-6Al-2Sn-4Zr-2Mo composition is a potent alpha-phase stabilizer, while the 2 percent molybdenum addition represents only a moderate quantity of this potent beta-phase stabilizer. The tin and zirconium additions are solid-solution strengthening elements that are neutral with respect to phase stabilization. The net effect of this combination of alloying elements is the generation of a weakly beta-stabilized, alpha-beta alloy. Since it is weakly beta-stabilized, the alloy is also properly described as a near-alpha, alpha-beta alloy.



The original composition of this alloy contained no silicon, but RMI introduced a nominal 0.08% silicon content which allowed the alloy to meet the creep requirements for its intended jet-engine applications. Before any major commercial applications were developed, all producers had added silicon to the original Ti-6242 composition.

Density. 4.54 g/cm $ ^{3} $ (0.164 lb/in. $ ^{3} $)

#### Product Forms

Available mill forms include billet, bar, plate, sheet, strip, and extrusions. Cast Ti-6242S products constitute about 7% of cast titanium products. Some forming operations can be carried out at room temperature, and warm forming (425 to 705

##### Product Condition/ Microstructure

°C, or 800 to 1300 °F) is employed when necessary. Ti-6242S has fair weldability. The molten weld metal and adjacent heated zones must be shielded from active gases (nitrogen, oxygen, and hydrogen).

Ti-6242S is sometimes described as a near-alpha or superalpha alloy, but in its normal heat treated condition this alloy has a structure better described as alpha-beta. Proper treatment is

#### Applications

needed to develop good creep resistance. Limited hardening of Ti-6242S can be done by solution treating and aging.

Ti-6242S is used primarily for gas turbine components such as compressor blades, disks, and impellers, and also in sheet-metal form for engine afterburner structures and for various "hot" airframe skin applications, where high strength and toughness, excellent creep resistance, and stress stability at temperatures up to 565 °C (1050 °F) are required.



#### Ti-6Al-2Sn-4Zr-2Mo-0.08Si: Specifications and compositions


<table border=1 style='margin: auto; word-wrap: break-word;'><tr><td rowspan="2">Specification</td><td rowspan="2">Designation</td><td rowspan="2">Description</td><td rowspan="2">Al</td><td rowspan="2">Fe</td><td rowspan="2">H</td><td rowspan="2">Mo</td><td rowspan="2">N</td><td colspan="5">Composition, wt%</td></tr><tr><td style='text-align: center; word-wrap: break-word;'>O</td><td style='text-align: center; word-wrap: break-word;'>Sn</td><td style='text-align: center; word-wrap: break-word;'>Zr</td><td style='text-align: center; word-wrap: break-word;'>Other</td><td style='text-align: center; word-wrap: break-word;'></td></tr><tr><td style='text-align: center; word-wrap: break-word;'>UNS</td><td style='text-align: center; word-wrap: break-word;'>R54620</td><td style='text-align: center; word-wrap: break-word;'></td><td style='text-align: center; word-wrap: break-word;'>6</td><td style='text-align: center; word-wrap: break-word;'></td><td style='text-align: center; word-wrap: break-word;'></td><td style='text-align: center; word-wrap: break-word;'>2</td><td style='text-align: center; word-wrap: break-word;'></td><td style='text-align: center; word-wrap: break-word;'></td><td style='text-align: center; word-wrap: break-word;'>2</td><td style='text-align: center; word-wrap: break-word;'>4</td><td style='text-align: center; word-wrap: break-word;'>bal Ti</td><td style='text-align: center; word-wrap: break-word;'></td></tr><tr><td style='text-align: center; word-wrap: break-word;'>UNS</td><td style='text-align: center; word-wrap: break-word;'>R54621</td><td style='text-align: center; word-wrap: break-word;'>Weld Fill Mct</td><td style='text-align: center; word-wrap: break-word;'>5.5-6.5</td><td style='text-align: center; word-wrap: break-word;'>0.05</td><td style='text-align: center; word-wrap: break-word;'>0.015</td><td style='text-align: center; word-wrap: break-word;'>1.8-2.2</td><td style='text-align: center; word-wrap: break-word;'>0.15</td><td style='text-align: center; word-wrap: break-word;'>0.3</td><td style='text-align: center; word-wrap: break-word;'>1.8-2.2</td><td style='text-align: center; word-wrap: break-word;'>3.6-4.4</td><td style='text-align: center; word-wrap: break-word;'>C 0.04; Cr 0.25; bal Ti</td><td style='text-align: center; word-wrap: break-word;'></td></tr><tr><td style='text-align: center; word-wrap: break-word;'>Germany</td><td style='text-align: center; word-wrap: break-word;'></td><td style='text-align: center; word-wrap: break-word;'></td><td style='text-align: center; word-wrap: break-word;'></td><td style='text-align: center; word-wrap: break-word;'></td><td style='text-align: center; word-wrap: break-word;'></td><td style='text-align: center; word-wrap: break-word;'></td><td style='text-align: center; word-wrap: break-word;'></td><td style='text-align: center; word-wrap: break-word;'></td><td style='text-align: center; word-wrap: break-word;'></td><td style='text-align: center; word-wrap: break-word;'></td><td style='text-align: center; word-wrap: break-word;'></td><td style='text-align: center; word-wrap: break-word;'></td></tr><tr><td style='text-align: center; word-wrap: break-word;'></td><td style='text-align: center; word-wrap: break-word;'>WL 3.7144</td><td style='text-align: center; word-wrap: break-word;'></td><td style='text-align: center; word-wrap: break-word;'>5.5-6.5</td><td style='text-align: center; word-wrap: break-word;'>0.25</td><td style='text-align: center; word-wrap: break-word;'>0.015</td><td style='text-align: center; word-wrap: break-word;'>1.8-2.2</td><td style='text-align: center; word-wrap: break-word;'>0.05</td><td style='text-align: center; word-wrap: break-word;'>0.15</td><td style='text-align: center; word-wrap: break-word;'>1.8-2.2</td><td style='text-align: center; word-wrap: break-word;'>3.6-4.4</td><td style='text-align: center; word-wrap: break-word;'>C 0.05; bal Ti</td><td style='text-align: center; word-wrap: break-word;'></td></tr><tr><td style='text-align: center; word-wrap: break-word;'>Spain</td><td style='text-align: center; word-wrap: break-word;'></td><td style='text-align: center; word-wrap: break-word;'></td><td style='text-align: center; word-wrap: break-word;'></td><td style='text-align: center; word-wrap: break-word;'></td><td style='text-align: center; word-wrap: break-word;'></td><td style='text-align: center; word-wrap: break-word;'></td><td style='text-align: center; word-wrap: break-word;'></td><td style='text-align: center; word-wrap: break-word;'></td><td style='text-align: center; word-wrap: break-word;'></td><td style='text-align: center; word-wrap: break-word;'></td><td style='text-align: center; word-wrap: break-word;'></td><td style='text-align: center; word-wrap: break-word;'></td></tr><tr><td style='text-align: center; word-wrap: break-word;'>UNE 38-718</td><td style='text-align: center; word-wrap: break-word;'>L-7103</td><td style='text-align: center; word-wrap: break-word;'>Sh Strp Plt Ann</td><td style='text-align: center; word-wrap: break-word;'>5.5-6.5</td><td style='text-align: center; word-wrap: break-word;'>0.25</td><td style='text-align: center; word-wrap: break-word;'>0.015</td><td style='text-align: center; word-wrap: break-word;'>1.8-2.2</td><td style='text-align: center; word-wrap: break-word;'>0.05</td><td style='text-align: center; word-wrap: break-word;'>0.12</td><td style='text-align: center; word-wrap: break-word;'>1.8-2.2</td><td style='text-align: center; word-wrap: break-word;'>3.6-4.4</td><td style='text-align: center; word-wrap: break-word;'>C 0.05; OT 0.4; bal Ti</td><td style='text-align: center; word-wrap: break-word;'></td></tr><tr><td style='text-align: center; word-wrap: break-word;'>UNE 38-718</td><td style='text-align: center; word-wrap: break-word;'>L-7103</td><td style='text-align: center; word-wrap: break-word;'>Sh Strp Plt HT</td><td style='text-align: center; word-wrap: break-word;'>5.5-6.5</td><td style='text-align: center; word-wrap: break-word;'>0.25</td><td style='text-align: center; word-wrap: break-word;'>0.015</td><td style='text-align: center; word-wrap: break-word;'>1.8-2.2</td><td style='text-align: center; word-wrap: break-word;'>0.05</td><td style='text-align: center; word-wrap: break-word;'>0.12</td><td style='text-align: center; word-wrap: break-word;'>1.8-2.2</td><td style='text-align: center; word-wrap: break-word;'>3.6-4.4</td><td style='text-align: center; word-wrap: break-word;'>C 0.05; OT 0.4; bal Ti</td><td style='text-align: center; word-wrap: break-word;'></td></tr><tr><td style='text-align: center; word-wrap: break-word;'>USA</td><td style='text-align: center; word-wrap: break-word;'></td><td style='text-align: center; word-wrap: break-word;'></td><td style='text-align: center; word-wrap: break-word;'></td><td style='text-align: center; word-wrap: break-word;'></td><td style='text-align: center; word-wrap: break-word;'></td><td style='text-align: center; word-wrap: break-word;'></td><td style='text-align: center; word-wrap: break-word;'></td><td style='text-align: center; word-wrap: break-word;'></td><td style='text-align: center; word-wrap: break-word;'></td><td style='text-align: center; word-wrap: break-word;'></td><td style='text-align: center; word-wrap: break-word;'></td><td style='text-align: center; word-wrap: break-word;'></td></tr><tr><td style='text-align: center; word-wrap: break-word;'>AMS 4919C</td><td style='text-align: center; word-wrap: break-word;'></td><td style='text-align: center; word-wrap: break-word;'>Sh Strp Plt</td><td style='text-align: center; word-wrap: break-word;'>5.5-6.5</td><td style='text-align: center; word-wrap: break-word;'>0.25 max</td><td style='text-align: center; word-wrap: break-word;'>0.015 max</td><td style='text-align: center; word-wrap: break-word;'>1.8-2.2</td><td style='text-align: center; word-wrap: break-word;'>0.05 max</td><td style='text-align: center; word-wrap: break-word;'>0.12 max</td><td style='text-align: center; word-wrap: break-word;'>1.8-2.2</td><td style='text-align: center; word-wrap: break-word;'>3.6-4.4</td><td style='text-align: center; word-wrap: break-word;'>C 0.05 max; Si 0.06-0.1; Y 0.005 max; OE 0.1 max; OT 0.3 max; bal Ti</td><td style='text-align: center; word-wrap: break-word;'></td></tr><tr><td style='text-align: center; word-wrap: break-word;'>AMS 4919G</td><td style='text-align: center; word-wrap: break-word;'></td><td style='text-align: center; word-wrap: break-word;'>Sh Strp Plt DA</td><td style='text-align: center; word-wrap: break-word;'>5.5-6.5</td><td style='text-align: center; word-wrap: break-word;'>0.25</td><td style='text-align: center; word-wrap: break-word;'>0.015</td><td style='text-align: center; word-wrap: break-word;'>1.8-2.2</td><td style='text-align: center; word-wrap: break-word;'>0.05</td><td style='text-align: center; word-wrap: break-word;'>0.12</td><td style='text-align: center; word-wrap: break-word;'>1.8-2.2</td><td style='text-align: center; word-wrap: break-word;'>3.6-4.4</td><td style='text-align: center; word-wrap: break-word;'>C 0.05; Si 0.1; Y 0.005; OT 0.3; bal Ti</td><td style='text-align: center; word-wrap: break-word;'></td></tr><tr><td style='text-align: center; word-wrap: break-word;'>AMS 4975E</td><td style='text-align: center; word-wrap: break-word;'></td><td style='text-align: center; word-wrap: break-word;'>Bar Wir Ring Bil STA</td><td style='text-align: center; word-wrap: break-word;'>5.5-6.5</td><td style='text-align: center; word-wrap: break-word;'>0.25</td><td style='text-align: center; word-wrap: break-word;'>0.0125</td><td style='text-align: center; word-wrap: break-word;'>1.8-2.2</td><td style='text-align: center; word-wrap: break-word;'>0.05</td><td style='text-align: center; word-wrap: break-word;'>0.15</td><td style='text-align: center; word-wrap: break-word;'>1.8-2.2</td><td style='text-align: center; word-wrap: break-word;'>3.6-4.4</td><td style='text-align: center; word-wrap: break-word;'>C 0.05; Y 0.005; OT 0.3; Si 0.1; bal Ti</td><td style='text-align: center; word-wrap: break-word;'></td></tr><tr><td style='text-align: center; word-wrap: break-word;'>AMS 4975F</td><td style='text-align: center; word-wrap: break-word;'></td><td style='text-align: center; word-wrap: break-word;'>Bar Rng HT</td><td style='text-align: center; word-wrap: break-word;'>5.5-6.5</td><td style='text-align: center; word-wrap: break-word;'>0.1 max</td><td style='text-align: center; word-wrap: break-word;'>0.0125 max</td><td style='text-align: center; word-wrap: break-word;'>1.8-2.2</td><td style='text-align: center; word-wrap: break-word;'>0.05 max</td><td style='text-align: center; word-wrap: break-word;'>0.15 max</td><td style='text-align: center; word-wrap: break-word;'>1.8-2.2</td><td style='text-align: center; word-wrap: break-word;'>3.6-4.4</td><td style='text-align: center; word-wrap: break-word;'>C 0.05 max; Si 0.06-0.1; Y 0.005 max; OE 0.1 max; OT 0.3 max; bal Ti</td><td style='text-align: center; word-wrap: break-word;'></td></tr><tr><td style='text-align: center; word-wrap: break-word;'>AMS 4976C</td><td style='text-align: center; word-wrap: break-word;'></td><td style='text-align: center; word-wrap: break-word;'>Frg STA</td><td style='text-align: center; word-wrap: break-word;'>5.5-6.5</td><td style='text-align: center; word-wrap: break-word;'>0.25</td><td style='text-align: center; word-wrap: break-word;'>0.0125</td><td style='text-align: center; word-wrap: break-word;'>1.8-2.2</td><td style='text-align: center; word-wrap: break-word;'>0.05</td><td style='text-align: center; word-wrap: break-word;'>0.15</td><td style='text-align: center; word-wrap: break-word;'>1.8-2.2</td><td style='text-align: center; word-wrap: break-word;'>3.6-4.4</td><td style='text-align: center; word-wrap: break-word;'>C 0.05; Y 0.005; OT 0.3; Si 0.1; bal Ti</td><td style='text-align: center; word-wrap: break-word;'></td></tr></table>

<div style="text-align: center;">Ti-6242: Duplex and triplex anneal strength</div>


<div style="text-align: center;"><img src="imgs/img_in_chart_box_289_221_681_535.jpg" alt="Image" width="32%" /></div>


Elongation ductility is similar for both treatments.

Source: R.A. Wood and R.J. Favor, Titanium Alloys Handbook, MCIC-HB-02, Battelle Columbus Laboratories, 1972

##### Ti-6242: Transformation hysteresis

<div style="text-align: center;"><img src="imgs/img_in_chart_box_287_742_680_1049.jpg" alt="Image" width="33%" /></div>


<div style="text-align: center;">Source: G.D. Lahoti and T. Altan, "Research to Develop Process Models for Producing a Dual Property Titanium Alloy Compressor Disk," APWAL-TR-80-4162, 1980</div>


<div style="text-align: center;">Ti-6242: Beta fraction vs deformation</div>


<div style="text-align: center;"><img src="imgs/img_in_chart_box_723_231_1110_535.jpg" alt="Image" width="32%" /></div>


<div style="text-align: center;">Plot of change in volume fraction of beta with deformation. Source: G.D. Lahoti and T. Altan, "Research to Develop Process Models for Producing a Dual Property Titanium Alloy Compressor Disk," AFWAL-TR-80-4162, 1980</div>


A variety of heat treatments for Ti-6242 are possible. A particular condition is usually selected on the basis of product type, part section size, and properties desired.

Annealing. Several different annealing treatments are available for Ti-6242. Choice depends on the product form and the section size of the product as well as on the properties desired (see tables). A general annealing treatment reported by a producer in the Titanium Alloys Handbook (Battelle, 1972) consists of a 1 to 8 h exposure at 705 to 845 °C (1300 to 1500 °F) followed by slow cooling to 565 °C (1050 °F) and subsequent air cooling. For bar and forged sections, solution annealing for 1 h at 900 to 955 °C (1650 and 1750 °F) plus stabilization annealing for 8 h at 595 °C (1100 °F), and air cooling are recommended. In this condition, the

<div style="text-align: center;">guaranteed room-temperature properties of 25 mm (1 in.) diameter bar are as follows:</div>



<table border=1 style='margin: auto; word-wrap: break-word;'><tr><td style='text-align: center; word-wrap: break-word;'>Ultimate tensile strength</td><td style='text-align: center; word-wrap: break-word;'>896 MPa (130 ksi)</td></tr><tr><td style='text-align: center; word-wrap: break-word;'>Tensile yield strength (0.2%)</td><td style='text-align: center; word-wrap: break-word;'>827 MPa (120 ksi)</td></tr><tr><td style='text-align: center; word-wrap: break-word;'>Elongation</td><td style='text-align: center; word-wrap: break-word;'>10%</td></tr><tr><td style='text-align: center; word-wrap: break-word;'>Reduction of area</td><td style='text-align: center; word-wrap: break-word;'>25%</td></tr></table>

Strengthening Heat Treatments. Ti-6242 may be heat treated to obtain higher uniaxial tensile strengths by conventional solution heat treatment and aging exposures. Because the β content of this α-β alloy is small, the response to such a strengthening heat treatment is not great. Furthermore, material in the solution treated and aged condition has lower creep strength than in the annealed-plus-stabilized condition.

<div style="text-align: center;">Ti-6242: General types of heat treatment</div>



<table border=1 style='margin: auto; word-wrap: break-word;'><tr><td rowspan="2">Heat treatment</td><td colspan="2">Temperature</td><td rowspan="2">Time, h</td><td rowspan="2">Cooling method</td></tr><tr><td style='text-align: center; word-wrap: break-word;'>$ \degree C $</td><td style='text-align: center; word-wrap: break-word;'>$ \degree F $</td></tr><tr><td style='text-align: center; word-wrap: break-word;'>Stress relief(a)</td><td style='text-align: center; word-wrap: break-word;'>480-700</td><td style='text-align: center; word-wrap: break-word;'>900-1300</td><td style='text-align: center; word-wrap: break-word;'>0.25-4</td><td style='text-align: center; word-wrap: break-word;'>AC or slow cool</td></tr><tr><td style='text-align: center; word-wrap: break-word;'>Annealing</td><td colspan="4">Varies by product form</td></tr><tr><td style='text-align: center; word-wrap: break-word;'>Solution treating</td><td style='text-align: center; word-wrap: break-word;'>955-980</td><td style='text-align: center; word-wrap: break-word;'>1750-1800</td><td style='text-align: center; word-wrap: break-word;'>1</td><td style='text-align: center; word-wrap: break-word;'>WQ</td></tr><tr><td style='text-align: center; word-wrap: break-word;'>Aging</td><td style='text-align: center; word-wrap: break-word;'>540-595</td><td style='text-align: center; word-wrap: break-word;'>1000-1100</td><td style='text-align: center; word-wrap: break-word;'>8</td><td style='text-align: center; word-wrap: break-word;'>AC</td></tr></table>

(a) Stress relief varies depending on the portion of residual stress to be relieved. No data are available, and the given stress relief range covers the values specified in Metals Handbook, 9th ed. and Titanium Alloys Handbook, Battelle, 1972.

<div style="text-align: center;">Ti-6242: Annealing treatments for sheet</div>



<table border=1 style='margin: auto; word-wrap: break-word;'><tr><td rowspan="2">Treatment</td><td colspan="2">Temperature</td><td rowspan="2">Duration, h</td><td rowspan="2">Cooling method</td></tr><tr><td style='text-align: center; word-wrap: break-word;'>°C</td><td style='text-align: center; word-wrap: break-word;'>°F</td></tr><tr><td colspan="5">Duplex anneal</td></tr><tr><td style='text-align: center; word-wrap: break-word;'>1st stage</td><td style='text-align: center; word-wrap: break-word;'>900</td><td style='text-align: center; word-wrap: break-word;'>1650</td><td style='text-align: center; word-wrap: break-word;'>0.5(a)</td><td style='text-align: center; word-wrap: break-word;'>AC</td></tr><tr><td style='text-align: center; word-wrap: break-word;'>2nd stage</td><td style='text-align: center; word-wrap: break-word;'>785</td><td style='text-align: center; word-wrap: break-word;'>1450</td><td style='text-align: center; word-wrap: break-word;'>0.25</td><td style='text-align: center; word-wrap: break-word;'>AC</td></tr><tr><td colspan="5">Triplex anneal(b)</td></tr><tr><td style='text-align: center; word-wrap: break-word;'>1st stage</td><td style='text-align: center; word-wrap: break-word;'>900</td><td style='text-align: center; word-wrap: break-word;'>1650</td><td style='text-align: center; word-wrap: break-word;'>2.5(a)</td><td style='text-align: center; word-wrap: break-word;'>AC</td></tr><tr><td style='text-align: center; word-wrap: break-word;'>2nd stage</td><td style='text-align: center; word-wrap: break-word;'>785</td><td style='text-align: center; word-wrap: break-word;'>1450</td><td style='text-align: center; word-wrap: break-word;'>0.25</td><td style='text-align: center; word-wrap: break-word;'>AC</td></tr><tr><td style='text-align: center; word-wrap: break-word;'>3rd stage</td><td style='text-align: center; word-wrap: break-word;'>595</td><td style='text-align: center; word-wrap: break-word;'>1100</td><td style='text-align: center; word-wrap: break-word;'>2</td><td style='text-align: center; word-wrap: break-word;'>AC</td></tr></table>

(a) For sheet less than 3.1 mm (0.125 in.) in thickness, a shorter anneal time at 900 °C (1650 °F) is recommended. Tcn minutes has been suggested. (b) The advantage of triplex anneal is higher uniaxial strength.

<div style="text-align: center;">Ti-6242: Anneal treatments for bar and forgings</div>



<table border=1 style='margin: auto; word-wrap: break-word;'><tr><td rowspan="2">Treatment</td><td colspan="2">Temperature</td><td rowspan="2">Duration, h</td><td rowspan="2">Cooling method</td></tr><tr><td style='text-align: center; word-wrap: break-word;'>°C</td><td style='text-align: center; word-wrap: break-word;'>°F</td></tr><tr><td colspan="5">Sections  $ &lt; $63.5 mm (2.5 in.) dlam</td></tr><tr><td style='text-align: center; word-wrap: break-word;'>Anncal</td><td style='text-align: center; word-wrap: break-word;'>955</td><td style='text-align: center; word-wrap: break-word;'>1750</td><td style='text-align: center; word-wrap: break-word;'>1</td><td style='text-align: center; word-wrap: break-word;'>AC</td></tr><tr><td style='text-align: center; word-wrap: break-word;'>Stabilization</td><td style='text-align: center; word-wrap: break-word;'>595</td><td style='text-align: center; word-wrap: break-word;'>1100</td><td style='text-align: center; word-wrap: break-word;'>8</td><td style='text-align: center; word-wrap: break-word;'>AC</td></tr><tr><td colspan="5">Sections  $ &gt; $63.5 mm (2.5 in.) dlam</td></tr><tr><td style='text-align: center; word-wrap: break-word;'>Anncal</td><td style='text-align: center; word-wrap: break-word;'>900 or 955(a)</td><td style='text-align: center; word-wrap: break-word;'>1650 or 1750(a)</td><td style='text-align: center; word-wrap: break-word;'>1</td><td style='text-align: center; word-wrap: break-word;'>AC</td></tr><tr><td style='text-align: center; word-wrap: break-word;'>Stabilization</td><td style='text-align: center; word-wrap: break-word;'>595</td><td style='text-align: center; word-wrap: break-word;'>1100</td><td style='text-align: center; word-wrap: break-word;'>8</td><td style='text-align: center; word-wrap: break-word;'>AC</td></tr></table>

(a) The 900 °C (1650 °F) treatment, along with the 595 °C (1100 °F) stabilization anneal, provides somewhat higher tensile strengths at room and elevated temperatures, whereas the 955 °C (1750 °F) treatment combined with 595 °C (1100 °F) stabilization as above results in superior creep resistance at the higher temperatures and improved stability. Source: R.A. Wood and R.J. Favor, Titanium Alloys Handbook, MCIC-HB-02, Battelle Columbus Laboratories, 1972

that further investigation of disk processing at forging temperatures in the range 900 to 930 °C (1650 to 1705 °F) and heat treatment at temperatures in the range 950 to 970 °C (1740 to 1780 °F) would be worthwhile.

Deformation or heat treatment of the α + β and β microstructures above the transus temperature leads to development of transformed β microstructures of Widmanstätten α (slow cooling rate) or martensitic α (fast cooling rate).



Forming

<div style="text-align: center;">Ti-6242 Sheet: Minimum bend radii of sheet</div>



<table border=1 style='margin: auto; word-wrap: break-word;'><tr><td rowspan="2">Sheet thickness mm</td><td rowspan="2">in.</td><td rowspan="2">Test direction</td><td colspan="2">Minimum bend radius(a)</td></tr><tr><td style='text-align: center; word-wrap: break-word;'>Duplex anneal</td><td style='text-align: center; word-wrap: break-word;'>Triplex anneal</td></tr><tr><td rowspan="2">1.0</td><td rowspan="2">0.040</td><td style='text-align: center; word-wrap: break-word;'>L</td><td style='text-align: center; word-wrap: break-word;'>3.0</td><td style='text-align: center; word-wrap: break-word;'>3.0</td></tr><tr><td style='text-align: center; word-wrap: break-word;'>T</td><td style='text-align: center; word-wrap: break-word;'>3.0</td><td style='text-align: center; word-wrap: break-word;'>3.0</td></tr><tr><td rowspan="2">2.0</td><td rowspan="2">0.080</td><td style='text-align: center; word-wrap: break-word;'>L</td><td style='text-align: center; word-wrap: break-word;'>3.0</td><td style='text-align: center; word-wrap: break-word;'>3.1</td></tr><tr><td style='text-align: center; word-wrap: break-word;'>T</td><td style='text-align: center; word-wrap: break-word;'>2.8</td><td style='text-align: center; word-wrap: break-word;'>3.2</td></tr><tr><td rowspan="2">3.1</td><td rowspan="2">0.125</td><td style='text-align: center; word-wrap: break-word;'>L</td><td style='text-align: center; word-wrap: break-word;'>3.3</td><td style='text-align: center; word-wrap: break-word;'>3.4</td></tr><tr><td style='text-align: center; word-wrap: break-word;'>T</td><td style='text-align: center; word-wrap: break-word;'>3.5</td><td style='text-align: center; word-wrap: break-word;'>3.4</td></tr></table>

(a) Minimum bend radius, r/t, for 105° after springback. Source: Aerospace Structural Metals Handbook, Vol 4, Code 3718, Battelle Columbus Laboratories, 1980

<div style="text-align: center;">Ti-6242: Minimum bend radii</div>


<div style="text-align: center;"><img src="imgs/img_in_chart_box_269_749_663_1066.jpg" alt="Image" width="33%" /></div>


Effect of solution anneal temperature on room-temperature minimum bend radius of solution annealed, duplex annealed and triplex annealed 0.9 to 1.0 mm (0.036 to 0.040 in.) sheet.

Source: Aerospace Structural Metals Handbook, Vol 4, Code 3718, Battelle Columbus Laboratories, 1978

structure leads to grossly nonuniform flow, and at temperatures approaching the β transus, a phenomenon similar to dynamic recrystallization forms primary α. The temperatures at which this latter phenomenon occurs in high-rate deformation are slightly greater than those for low-rate deformation. This trend is analogous to that typically observed in single-phase materials. Heat treatment of high-strain-rate β microstructure compression samples after deformation leads to initial recrystallization in the areas of highest deformation followed by general recrystallization at long times, provided the heat treatment temperature is high enough. The lowest practical temperature for heat treatment of Ti-6242 with a β microstructure is about 915 °C (1680 °F).

The critical strains for die and preform design to make a dual microstructural/dual property disk using β preform material have been suggested by a series of low-strain-rate β microstructure compression tests at 900 °C (1650 °F), followed by heat treatment at 950 °C (1745 °F). The conclusions from these studies are as follows:



- At  $ \varepsilon < 0.2 $, the as-forged microstructures show no distinct transformations. The transformed  $ \beta $ structure is retained.

At  $ \varepsilon = 0.2 $ to 0.4, regions of intense localized shear develop, and these affect the post-deformation heat treatment response.

At  $ \varepsilon > 0.4 $, regions of dynamic recrystallization, which evolve to the equiaxed  $ \alpha + \beta $ structure during heat treatment, are first observed and increase in size with increasing strain.

Strains  $ \varepsilon > 1.0 $ are required for the equiaxed  $ \alpha + \beta $ structure to predominate after heat treatment.

Because complete transformation to the  $ \alpha + \beta $ microstructure does not occur even at  $ \varepsilon = 1.0 $, it may be

<div style="text-align: center;">Ti-6242S: Mechanical properties of alloy forgings</div>



<table border=1 style='margin: auto; word-wrap: break-word;'><tr><td rowspan="3">Forge/heat treat conditions</td><td rowspan="3">Creep(a), h to 0.2% strain</td><td rowspan="3">Creep rupture time(b), h</td><td colspan="3">Kic</td><td colspan="3">RT</td><td colspan="3">480 °C (900 °F)</td><td colspan="3">Post-creep</td></tr><tr><td rowspan="2">MPa/m</td><td rowspan="2">ks/min.</td><td colspan="2">TYS</td><td rowspan="2">Elongation, %</td><td colspan="2">TYS</td><td rowspan="2">Elongation, %</td><td colspan="2">TYS</td><td rowspan="2">Elongation, %</td><td style='text-align: center; word-wrap: break-word;'></td></tr><tr><td style='text-align: center; word-wrap: break-word;'>MPa</td><td style='text-align: center; word-wrap: break-word;'>ksi</td><td style='text-align: center; word-wrap: break-word;'>MPa</td><td style='text-align: center; word-wrap: break-word;'>ksi</td><td style='text-align: center; word-wrap: break-word;'>MPa</td><td style='text-align: center; word-wrap: break-word;'>ksi</td><td style='text-align: center; word-wrap: break-word;'></td></tr><tr><td style='text-align: center; word-wrap: break-word;'>( $ \alpha+\beta $)\beta</td><td style='text-align: center; word-wrap: break-word;'>199</td><td style='text-align: center; word-wrap: break-word;'>325</td><td style='text-align: center; word-wrap: break-word;'>81</td><td style='text-align: center; word-wrap: break-word;'>74</td><td style='text-align: center; word-wrap: break-word;'>903</td><td style='text-align: center; word-wrap: break-word;'>131</td><td style='text-align: center; word-wrap: break-word;'>13</td><td style='text-align: center; word-wrap: break-word;'>537</td><td style='text-align: center; word-wrap: break-word;'>78</td><td style='text-align: center; word-wrap: break-word;'>13</td><td style='text-align: center; word-wrap: break-word;'>889</td><td style='text-align: center; word-wrap: break-word;'>129</td><td style='text-align: center; word-wrap: break-word;'>10</td><td style='text-align: center; word-wrap: break-word;'></td></tr><tr><td style='text-align: center; word-wrap: break-word;'>( $ \alpha+\beta $)\beta</td><td style='text-align: center; word-wrap: break-word;'>169</td><td style='text-align: center; word-wrap: break-word;'>...</td><td style='text-align: center; word-wrap: break-word;'>~71(c)</td><td style='text-align: center; word-wrap: break-word;'>~65(c)</td><td style='text-align: center; word-wrap: break-word;'>924</td><td style='text-align: center; word-wrap: break-word;'>134</td><td style='text-align: center; word-wrap: break-word;'>10</td><td style='text-align: center; word-wrap: break-word;'>565</td><td style='text-align: center; word-wrap: break-word;'>82</td><td style='text-align: center; word-wrap: break-word;'>11</td><td style='text-align: center; word-wrap: break-word;'>...</td><td style='text-align: center; word-wrap: break-word;'>...</td><td style='text-align: center; word-wrap: break-word;'>...</td><td style='text-align: center; word-wrap: break-word;'></td></tr><tr><td style='text-align: center; word-wrap: break-word;'>( $ \alpha+\beta $)\alpha + \beta</td><td style='text-align: center; word-wrap: break-word;'>56</td><td style='text-align: center; word-wrap: break-word;'>...</td><td style='text-align: center; word-wrap: break-word;'>~49(c)</td><td style='text-align: center; word-wrap: break-word;'>~45(c)</td><td style='text-align: center; word-wrap: break-word;'>951</td><td style='text-align: center; word-wrap: break-word;'>138</td><td style='text-align: center; word-wrap: break-word;'>14</td><td style='text-align: center; word-wrap: break-word;'>593</td><td style='text-align: center; word-wrap: break-word;'>86</td><td style='text-align: center; word-wrap: break-word;'>15</td><td style='text-align: center; word-wrap: break-word;'>...</td><td style='text-align: center; word-wrap: break-word;'>...</td><td style='text-align: center; word-wrap: break-word;'>...</td><td style='text-align: center; word-wrap: break-word;'></td></tr><tr><td style='text-align: center; word-wrap: break-word;'>( $ \alpha+\beta $)\beta</td><td style='text-align: center; word-wrap: break-word;'>19</td><td style='text-align: center; word-wrap: break-word;'>...</td><td style='text-align: center; word-wrap: break-word;'>~38(c)</td><td style='text-align: center; word-wrap: break-word;'>~35(c)</td><td style='text-align: center; word-wrap: break-word;'>1068</td><td style='text-align: center; word-wrap: break-word;'>155</td><td style='text-align: center; word-wrap: break-word;'>3</td><td style='text-align: center; word-wrap: break-word;'>855</td><td style='text-align: center; word-wrap: break-word;'>124</td><td style='text-align: center; word-wrap: break-word;'>5</td><td style='text-align: center; word-wrap: break-word;'>...</td><td style='text-align: center; word-wrap: break-word;'>...</td><td style='text-align: center; word-wrap: break-word;'>...</td><td style='text-align: center; word-wrap: break-word;'></td></tr><tr><td style='text-align: center; word-wrap: break-word;'>( $ \alpha+\beta $)\alpha + \beta</td><td style='text-align: center; word-wrap: break-word;'>164</td><td style='text-align: center; word-wrap: break-word;'>...</td><td style='text-align: center; word-wrap: break-word;'>~55(c)</td><td style='text-align: center; word-wrap: break-word;'>~50(c)</td><td style='text-align: center; word-wrap: break-word;'>896</td><td style='text-align: center; word-wrap: break-word;'>130</td><td style='text-align: center; word-wrap: break-word;'>14</td><td style='text-align: center; word-wrap: break-word;'>565</td><td style='text-align: center; word-wrap: break-word;'>82</td><td style='text-align: center; word-wrap: break-word;'>17</td><td style='text-align: center; word-wrap: break-word;'>...</td><td style='text-align: center; word-wrap: break-word;'>...</td><td style='text-align: center; word-wrap: break-word;'>...</td><td style='text-align: center; word-wrap: break-word;'></td></tr><tr><td style='text-align: center; word-wrap: break-word;'>\beta/( $ \alpha+\beta $)</td><td style='text-align: center; word-wrap: break-word;'>185</td><td style='text-align: center; word-wrap: break-word;'>...</td><td style='text-align: center; word-wrap: break-word;'>~77(c)</td><td style='text-align: center; word-wrap: break-word;'>~70(c)</td><td style='text-align: center; word-wrap: break-word;'>930</td><td style='text-align: center; word-wrap: break-word;'>135</td><td style='text-align: center; word-wrap: break-word;'>11</td><td style='text-align: center; word-wrap: break-word;'>579</td><td style='text-align: center; word-wrap: break-word;'>84</td><td style='text-align: center; word-wrap: break-word;'>17</td><td style='text-align: center; word-wrap: break-word;'>...</td><td style='text-align: center; word-wrap: break-word;'>...</td><td style='text-align: center; word-wrap: break-word;'>...</td><td style='text-align: center; word-wrap: break-word;'></td></tr><tr><td style='text-align: center; word-wrap: break-word;'>\beta/( $ \alpha+\beta $)</td><td style='text-align: center; word-wrap: break-word;'>160</td><td style='text-align: center; word-wrap: break-word;'>...</td><td style='text-align: center; word-wrap: break-word;'>~82(c)</td><td style='text-align: center; word-wrap: break-word;'>~75(c)</td><td style='text-align: center; word-wrap: break-word;'>937</td><td style='text-align: center; word-wrap: break-word;'>136</td><td style='text-align: center; word-wrap: break-word;'>10</td><td style='text-align: center; word-wrap: break-word;'>...</td><td style='text-align: center; word-wrap: break-word;'>...</td><td style='text-align: center; word-wrap: break-word;'>...</td><td style='text-align: center; word-wrap: break-word;'>...</td><td style='text-align: center; word-wrap: break-word;'>...</td><td style='text-align: center; word-wrap: break-word;'>...</td><td style='text-align: center; word-wrap: break-word;'></td></tr><tr><td style='text-align: center; word-wrap: break-word;'>\beta/( $ \alpha+\beta $)</td><td style='text-align: center; word-wrap: break-word;'>116</td><td style='text-align: center; word-wrap: break-word;'>...</td><td style='text-align: center; word-wrap: break-word;'>83</td><td style='text-align: center; word-wrap: break-word;'>76</td><td style='text-align: center; word-wrap: break-word;'>896</td><td style='text-align: center; word-wrap: break-word;'>130</td><td style='text-align: center; word-wrap: break-word;'>11</td><td style='text-align: center; word-wrap: break-word;'>565</td><td style='text-align: center; word-wrap: break-word;'>82</td><td style='text-align: center; word-wrap: break-word;'>15</td><td style='text-align: center; word-wrap: break-word;'>924</td><td style='text-align: center; word-wrap: break-word;'>134</td><td style='text-align: center; word-wrap: break-word;'>12</td><td style='text-align: center; word-wrap: break-word;'></td></tr><tr><td style='text-align: center; word-wrap: break-word;'>\beta/\beta</td><td style='text-align: center; word-wrap: break-word;'>134</td><td style='text-align: center; word-wrap: break-word;'>275</td><td style='text-align: center; word-wrap: break-word;'>79</td><td style='text-align: center; word-wrap: break-word;'>72</td><td style='text-align: center; word-wrap: break-word;'>841</td><td style='text-align: center; word-wrap: break-word;'>122</td><td style='text-align: center; word-wrap: break-word;'>7</td><td style='text-align: center; word-wrap: break-word;'>551</td><td style='text-align: center; word-wrap: break-word;'>80</td><td style='text-align: center; word-wrap: break-word;'>12</td><td style='text-align: center; word-wrap: break-word;'>882</td><td style='text-align: center; word-wrap: break-word;'>128</td><td style='text-align: center; word-wrap: break-word;'>12</td><td style='text-align: center; word-wrap: break-word;'></td></tr></table>

<div style="text-align: center;">(a) Creep condition: 565 °C (1050 °F), 172 MPa (25 ksi). (b) Creep rupture: 565 °C (1050 °F), 344 MPa (50 ksi). (c) Estimated value. Source: G.D. Lahoti and T. Altan, AFML-TR-79-4156, Dec 1979</div>


<div style="text-align: center;">Ti-6242: Processing map</div>


<div style="text-align: center;"><img src="imgs/img_in_chart_box_259_1045_1072_1428.jpg" alt="Image" width="68%" /></div>


The safe region lies below the lines for shear localization and grain boundary (GB) fracture. Shear localization may be stress-state sensitive because it is more likely in compression than tension.

Ti-6242 preform with β microstructure. The region marked A close to the transus is recommended for high-strain-rate deformation.
