Repository: jiushiaaa/PaperExtraction

# 高熵合金论文结构化抽取 Pipeline

从高熵合金（HEA）领域学术 PDF 中抽取「成分–工艺–性能」结构化数据，输出 JSONL，供下游机器学习或知识库使用。

基于 [LangExtract](https://github.com/google/langextract) ，默认按 **OpenAI 兼容接口** 工作：你可以在 `.env` 中自定义 `API Key / Base URL / Model / 请求参数`（如 `temperature`、`enable_thinking`）。同时保留 Gemini 入口，支持文本清洗、分块抽取、单块超时与解析失败重试，并在 Python 层做去噪过滤（仅保留本文研究材料）。

---

## 功能概览

| 功能 | 说明 |
|------|------|
| **开放模型接入** | 支持任意 OpenAI 兼容 API（可直传 model_id）；Gemini 单独保留 |
| **文本清洗** | 去除出版商声明；在正文后 30% 内截断致谢 / 利益冲突 / 参考文献，节省 Token |
| **分块抽取** | 按字符数分块 + 重叠，单块失败可切半重试；单块超时（默认 240s）跳过，不拖死整程 |
| **结构化输出** | 扁平 Extraction → 按 `material_id` 聚合为 MaterialEntity → 转目标 JSON 模板（`Composition_Info` / `Process_Info` / `Properties_Info`）写入 JSONL |

File: data/raw/Ti-6-2-4-2(Ti-6Al-2Sn-4Zr-2Mo).txt (part 3 of 15)
## 1 GENERAL
3.0372 Fracture toughness. See Section 3.0272.

3.038 Combined properties.

3.04 Creep and Creep Rupture Properties

3.041 Creep rates.

3.0411 [Figure] Minimum creep rate curves at 800, 900 and 1000 F for duplex-annealed sheet.

3.042 Creep deformation.

3.0421 [Figure] Creep deformation curves at 800 F for duplex-annealed sheet.

3.0422 [Figure] Creep deformation curves at 900 F for duplex-annealed sheet.

3.0423 [Figure] Creep deformation curves at 1000 F for duplex-annealed sheet.

3.0424 [Table] Effect of sheet thickness on 150-hour creep deformation of duplex- and triplex-annealed sheet.

3.0425 [Table] Effect of stabilization aging temperature on creep deformation of duplex- and triplex-annealed sheet.

3.0426 [Table] Effect of solution anneal temperature on 150-hour creep of duplex-annealed rolled bar.

3.0427 [Table] Effect of stabilization anneal temperature on 150-hour creep of duplex-annealed rolled bar.

<div style="text-align: center;"><img src="imgs/img_in_image_box_1042_1462_1153_1532.jpg" alt="Image" width="9%" /></div>


3.0428 [Table] Creep properties of duplex-annealed bar.

3.0429 Effect of silicon content on time to 0.1 percent creep deformation at 950 F, 35 ksi, for duplex-annealed bar, see Figure 1.0421.

3.04210 Effect of silicon content on 100-hour creep deformation at 950 F, 35 ksi, for duplex-annealed bar, see Figure 1.0422.

3.04211 Effect of molybdenum addition and solution annealing temperature on strength and creep resistance of duplex-annealed forged bar, see Table 1.04221.

3.04212 [Figure] Creep deformation curves at 800 to 1000 F for duplex-annealed pancake forgings.

3.04213 [Table] Effect of solution annealed temperature and quench rate on creep properties at 900 to 1100 F for duplex-annealed compressor wheel forging.

3.04214 [Figure] Effect of solution annealing temperature on time to 0.1 percent creep deformation at 800, 900 and 1000 F for duplex-annealed forgings.

3.04215 [Table] Effect of solution annealing temperature on time to 2.0 percent creep deformation at 1000 F, 30 ksi, for duplex-annealed forgings.

3.04216 [Table] Effect of solution annealing at high temperature (beta less 25 F) on creep deformation for duplex-annealed forging.

3.04217 Effect of solution annealing temperature on 100-hour, 1000 F, 25 ksi, creep deformation of duplex-annealed Ti-6Al-2Sn-4Zr-2Mo-0.9Si rolled bar and forged upsets, see Figure 1.0426.

3.04218 Combined effect of 0.25% silicon addition and forge/heat treat combinations on time to 0.1% creep at 1000 F, 35 ksi, of duplex-annealed forged disks, see Table 1.0429.

3.04219 Combined effect of 0.25% silicon addition, beta forging and solution annealed variation on time to 0.1% creep at various temperature and stresses, of duplex-annealed forged disks, see Table 1.04210.

3.04220 Effect of cast section thickness on the creep deformation of a consumable electrode melted casting, see Table 1.0826.

3.043 Creep rupture.

3.0431 [Figure] Short-time creep rupture strength of triplex-annealed sheet specimens preloaded and rapidly heated to test temperatures.

Code 3718

Page 18

3.0432 [Table] 1000 F stress rupture properties of duplex-annealed bar.

3.0433 [Figure] Monotonic creep rupture and strain limited cyclic creep rupture curves at 900 and 1100 F for duplex-annealed bar.

3.0436 [Table] Effect of solution anneal temperature on room temperature mild-notch stress rupture properties of duplex-annealed beta forged compressor wheel forging.

3.0434 [Figure] Effect of solution anneal treatment on 1000 F stress rupture properties of duplex-annealed forgings.

3.0435 [Table] Effect of solution anneal temperature on room temperature mild-notch stress rupture properties of duplex-annealed compressor wheel forging.

3.0437 [Table] Effect of solution annealing at high temperature (beta less 25 F) on room temperature tensile and mold-notch stress rupture properties of duplex-annealed compressor hub forging.

3.0438 Combined effect of 0.25% silicon addition, beta forging and solution annealing variation on room temperature mild-notch stress rupture properties of duplex-annealed forged disks, see Table 1.04220.

3.04311 Effect of iron content on room temperature step-loaded mild-notch creep rupture properties of consumable electrode melted castings, see Table 1.0818.

3.0439 [Figure] Stress rupture properties at 700 to 1000 F for duplex-annealed pancake forgings and as-cast compressor casing.

3.04310 Effect of oxygen content on room temperature step-loaded mild-notch creep rupture properties of consumable electrode melted castings, see Table 1.0814.

3.04312 Room temperature step-loaded mild-notch creep rupture properties of consumable electrode melted castings variously heat-treated, see Table 1.0822.

### 3.05 Fatigue Properties

3.051 [Figure] Axial load smooth and notch fatigue properties at 70 F for duplex-annealed sheet.

3.052 [Figure] Axial load smooth and notch fatigue properties at 400 F for duplex-annealed sheet.

3.053 [Figure] Axial load smooth and notch fatigue properties at 800 F for duplex-annealed sheet.

3.054 [Figure] Room temperature stress range diagram at  $ 10^{7} $ cycles for smooth specimens of duplex-annealed sheet.

3.055 [Figure] Room temperature and 900 F smooth fatigue properties for duplex-annealed bar.

3.056 [Figure] 900 F smooth and notch fatigue properties for duplex-annealed bar.

3.057 [Figure] High-frequency axial-load fatigue properties at room temperature and 900 F for duplex-annealed bar.

3.058 [Figure] Notch fatigue strength at 600 and 900 F for duplex-annealed compressor disk forging.

3.059 [Figure] 400 F smooth and notch fatigue properties for duplex-annealed compressor disk forgings.

3.0510 [Figure] 850 F smooth and notch fatigue properties for duplex-annealed compressor disk forgings.

3.0511 Combined effect of 0.25% silicon addition, beta forging and solution annealing variation on 900 F axial load smooth and mild-notch low cycle fatigue properties of duplex-annealed forged disks, see Figure 1.04216.

3.0512 Combined effect of 0.25% silicon addition, beta forging and solution annealing variation on 900 F smooth and mild-notch fatigue properties of duplex-annealed forged disks, see Figure 1.04217.

3.0514 Effect of cast section thickness on the fatigue properties of consumable electrode melted castings, see Figure 1.0828.

3.0513 Combined effect of 0.25% silicon addition, beta forging and solution annealing variation on 1100 F smooth and mild-notch fatigue properties of duplex-annealed forged disks, see Figure 1.04218.

3.06 Elastic Properties

3.061 Poisson’s ratio. See also Figure 3.0433.

3.0611 [Figure] Poisson’s ratio for duplex-annealed pancake forging.

3.062 Modulus of elasticity.

3.0621 [Figure] Static tensile modulus of elasticity at room and elevated temperatures for duplex-annealed sheet.

3.0622 [Figure] Static compressive modulus of elasticity at room and elevated temperatures for duplex-annealed sheet.

3.0623 [Figure] Dynamic tensile modulus of elasticity of duplex-annealed sheet at room and elevated temperatures.

3.0624 [Figure] Static tensile modulus of elasticity at room and elevated temperatures for duplex-annealed bar.

3.0625 Effect of loading rate on room temperature and 900 F tensile properties (including tensile modulus of elasticity) of duplex-annealed bar, see Table 3.03113.

3.0626 [Figure] Dynamic tensile modulus of elasticity at room and elevated temperatures for duplex-annealed pancake forging.



3.063 Modulus of rigidity.

3.064 Tangent modulus.

3.065 Secant modulus.

## 4 FABRICATION

### 4.01 Forming

4.011 Bending. Bend properties are equivalent to those for competitive alpha or alpha-beta alloys. See bend properties, Section 3.024.

4.012 Forging. The producer of this alloy classifies its forgeability of this alloy as better than that of Ti-8Al-1Mo-1V, not as good as Ti-6Al-4V (11) and comparable to Ti-6Al-6V-2Sn (4). Current specifications limit the forging temperature of this alloy to 1750 F or beta transus temperature less 50 F. One investigator reports that this produces a structure having superior fatigue properties. At these low temperatures, however, cracking can occur (12). Forging high in the alpha-beta region reduces cracking tendency and imparts higher creep resistance. Creep resistant is further increased by forging well into the beta region, with no essential difference in the conventional tensile properties or in post-creep tensile properties (12) (Tables 4.0121 and 4.0122). As discussed in Section 1.042, beta processing is considered essential if improved creep resistance of the silicon-modified variant of this alloy is to be assured (79).

Beta recrystallization results in Tables 4.0123 and 4.0124 indicate that high temperature, large reduction forging processes are effective in refining the beta grain size. Low temperature forging and beta annealing is also useful in refining the beta grain size (86), but is appears considerable work is required to obtain complete recrystallization.

4.0121 [Table] Effect of beta forging and beta annealing on elevated temperature stability of duplex-annealed forged bar.

4.0122 [Table] Effect of processed structure on elevated temperature stability of duplex-annealed forging.

4.0123 [Table] High temperature forging and recrystallization results.

4.0124 [Table] Lower temperature forging and recrystallization results.

### 4.02 Machining and Grinding

Refer or Machinability Data Center,

Metcut Research Associates, 390 Rosslyn Drive,

Cincinnati, OH 45209.

### 4.03 Welding

4.031 General. Two phase, alpha-beta titanium alloys characteristically produce welds with properties different from those of the unwelded metal. Generally, as the amount of stable beta phase increases, weld strength increases and ductility and toughness decrease. The normal annealed microstructure of Ti-6Al-2Sn-4Zr-2Mo alloy is alpha phase with a small amount of beta phase. It would be expected that, with such slight beta stabilization, the alloy would have excellent weldability. This, however, is not the case. The alloy produces a weld, the properties of which are difficult to predict and markedly different from the unwelded metal (30).

Weld properties for this alloy have been reported in References 10, 13, 27 and 30. The results are summarized here. Sizable differences have been observed in room temperature strength and notch toughness for fusion welded sheet of two thicknesses from separate heats (Figure 4.036 and Table 4.037). Post-weld heat treatment in the stress relief range (i.e., 1100 F, 2 hours) aged the welds, increasing their strength and reducing their notch toughness. In contrast to the results of Figure 4.036 and Table 4.037, Figure 4.0318 and 4.0319 show essentially no differences in ordinary tensile properties for welds of two different sheet gages from a single heat, and that possible benefits may derive for post-weld annealing (this is discussed in greater length in Section 4.035). By comparison with creep data for parent sheet in Tables 3.0424 and 3.0425, poor creep resistance is seen for welded sheet in Table 4.038. Some evidence of thermal instability is also seen for welded sheet in Table 4.038. Post-weld heat treatment at 1100 F for 2 hours (stress relief cycle) improves creep resistance but not elevated temperature stability (also shown in Table 4.038). The elevated temperature weld strengths reported in Table 4.039 represent 100 percent weld efficiencies. Room temperature strength of unexposed, as-welded spot welds presented in Figure 4.0310 and Table 4.0311 are considered "satisfactory" by the alloy producer (30). Post-weld heat treatment (1100 F, 2 hours) and elevated temperature exposure in air or salt environments, however, have deleterious effects on spot weld strength (aging see Figure 4.0310).

It has been suggested (27, 30) that the variable weld properties of this alloy are attributed to nonequilibrium transformations, which accompany weld cooling. Series of tests designed to study the influences of weld cooling rate (varied by altering sheet thickness, welding speed and copper chill fixturing), base metal composition and heat treated condition on structure and properties have been conducted (27, 30). Results of bend tests in Table 4.0312, though sometimes not very pronounced, are consistent in suggesting that for this alloy the weld properties may vary with ingot source (composition), gage of material welded, weld cooling rate and, possibly, prior heat treatment. Variability of weld properties may be explained in part by reference to the transformation kinetics of this alloy as follows.



4.032 Non-equilibrium beta phase decomposition. In titanium alloys, which are allotropic, there occur non-equilibrium transformations during relatively rapid cooling (or heating). The familiar time-temperature-transformation (TTT) diagram is frequently used for the study of such nonequilibrium transformations. However, the TTT diagram is usually determined by isothermal quench techniques, and can only be used as a guide to the phase changes which take place during continuous cooling: the continuous-cooling-transformation (CCT) diagram is necessary for this purpose. As the name implies, the CCT diagram describes the phase changes that take place while the metal is cooling, as a function of its cooling rate.

A schematic CCT diagram for alpha-lean beta titanium alloys is shown in Figure 4.0313. Curve A represents very slow cooling with transformation occurring in the neighborhood of the beta transus. The reaction is a near-equilibrium transformation of beta to alpha platelets. Cooling indicated by Curve B is more rapid than that represented by Curve A (but still slow) and results in an alpha structure more serrated in nature. Cooling indicated by Curve C produces fine (acicular) alpha, but insufficient time in the upper range of temperature prevents the completion of this transformation. Some beta thus transforms to martensite (a) at the lower temperature. This split transformation, a non-equilibrium beta phase decomposition, occurs between rates  $ C_{1} $ and  $ C_{2} $. Variable cooling rates within this range result in variable transformations believed to cause many structural and mechanical uncertainties in Ti-6Al-2Sn-4Zr-2Mo welds. At sufficiently fast cooling rates, as indicated by Curve D, transformation does not occur until a low temperature is reached. Here a uniform fully martensitic structure is obtained.

4.033 Mechanical properties. Based on the CCT diagram, maximum hardness for this alloy would be expected for intermediate cooling rates. Faster rates would not permit transformation to alpha, but rather martensite, which in titanium is usually considered a soft, ductile structure. Slower rates would result

in alpha precipitates increasingly massive, soft and ductile, the slower the cooling rate.

Hardness measurements have been made on specimens cooled at various rates from above the beta transus. At slow cooling rates, transformation takes place at high temperatures and approaches equilibrium. The alpha growth rate exceeds the nucleation rate and the resultant strength is relatively soft. As the cooling rate is increased from the slowest rate, hardness increases as alpha platelet size diminishes. The nucleation rate for alpha transformation exceeds the growth rate. Hardness continues to increase with cooling rate as the "knee" of the curve is approached and the region of precipitation from an unstable beta is entered. (In actual welding situations the heat-affected zone may be further complicated by an incomplete transformation upon heating due to the short times involved – see the CCT diagram for this alloy in Figure 4.0315.) To the left of the "knee", martensite is formed, characterized by a criss-cross needle appearance. Titanium martensite is usually soft, and therefore the hardness would be expected to fall for cooling rates to the left of the "knee." However, for this alloy it does not. One authority (35) feels that this is to be expected for stock cooled from above the beta transus. The "soft" martensite is produced by quenching from below the beta transus. These two martensite differ in hardness, lattice parameters and transformation mechanism. These hardness observations are consistent with hardness surveys made on weldments, a typical result shown in Figure 4.0314. The cooling rate increases with distance from the weld centerline, and so does the hardness before it falls to the base plate value. There is no drop in the heat-affected zone to a value less than the base plate value as would be expected were the martensite in this region "soft." The full range of mechanical properties as a function of cooling rate for this alloy has not yet been developed.

Composition. The nominal CCT diagram for this alloy is shown in Figure 4.0315. Figure 4.0316 shows that variations in chemical composition within normal specification tolerances can cause significant changes in the position of the CCT diagram curves (i.e.,  $ M_{s} $,  $ M_{f} $ and times to start and finish transformations). While the differences shown may appear small, they are of considerable practical significance. A cooling rate considered slow enough to miss the region of non-equilibrium beta phase decomposition for one heat may, in fact, not be slow enough to miss it due to the curves' shift with slight chemistry changes. The heat-affected zone, which cools at quite variable rate, can be expected to consist of an equally broad range of microstructure and consequent mechanical properties.

The CCT diagram for this alloy is positioned to

the right and below the TTT diagram (see Figure 4.0317). This is to be expected since the CCT diagram is essentially non-equilibrium and the TTT diagram is pseudo-equilibrium. The time required to start the beta-to-alpha transformation is greater at higher temperatures. At a given transformation temperatures, the continuously cooled specimen has been above the temperature throughout its entire cooling cycle, whereas the isothermally treated sample has been at the given reaction temperature for a finite time. This, the continuously cooled sample is not ready to form alpha at this given temperature in the time interval the isothermally treated sample is; that is, more time is required for transformation to begin. This explains why the CCT diagram lies below and to the right of the TTT diagram. It is a more difficult and abstract case to rationalize the discrepancy in  $ M_{s} $ temperatures.

The transformation kinetics of martensite formation are different from those of the beta-to-alpha reaction. The former is by a shear mechanism (which defines martensite) and results in a supersaturated microstructure; the latter by a nucleation and growth process. It has been shown (31, 32) that the  $ M_{s} $ temperature for titanium alloys is virtually independent of cooling rate at rates faster than critical (i.e.,  $ C_{1} $ in Figure 4.0313). Thus, the  $ M_{s} $ temperature determined from either isothermal quenching or continuous cooling procedures should be the same. However, the CCT diagram shows an  $ M_{s} $ temperature of about 1300 F; the TTT diagram, 1475 F. Two explanations for this disagreement have been offered.

Armitage (33) suggests that martensite may form isothermally above the apparent  $ M_{s} $ temperature. The possible formation of small-dispersed particles of omega phase (even after cold water quenching) would produce zones of transitory enriched beta. This segregation of beta stabilizing solute elements (here molybdenum) could hen promote isothermal martensite transformation by increasing  $ M_{s} $ temperature of small solute depleted regions.

Another source (30) suggests that heat to heat differences might also contribute to  $ M_s $ differences. A variation of 1 weight percent molybdenum can depress the  $ M_s $ of the Ti-Mo binary by about 50 F in the range of 2 to 3 weight percent molybdenum (31, 32, 34). Conceivably, the combined effects of compositional variations in Ti-6Al-2Sn-4Zr-2Mo might account for the observed difference in  $ M_s $ temperature for the two transformation diagrams.

Post-weld annealing. The martensite formed by rapid cooling is unstable and reverts to alpha and beta upon re-heating. If the reheat temperature is relatively low, the weld "age hardens". At higher reheat temperatures, the weld equilibrates and

softens – commonly called annealing.

The variable structure (of variable hardness) produced at slower cooling rates is unstable due to the retention of unstable beta and ages when reheated to moderate temperatures. Reheating to sufficiently high temperatures, on the other hand, causes some of the alpha products producing hardening during cooling to be partially taken into solution. Others coalesce, equilibrium is approached and general softening occurs – this aging is called annealing.

The large alpha plates formed at cooling rates slower than those in the unstable transformation range is a “soft structure” – reheating to moderate temperatures has little effect. At higher reheat temperatures, in the annealing range, some hardening may occur due to re-distribution of elements between the alpha and beta phases.

The effects of post-weld annealing temperature and time on the room temperature tensile properties of duplex-annealed 0.025-inch and 0.080-inch sheet are shown in Figure 4.0318 and 4.0319. The welds in the 0.025-onch sheet were thought (30) to have quenched to a martensitic (alpha prime) structure; welds in the 0.080-inch sheet cooled at a lower rate producing an "indefinite" structure. Both gages exhibited essentially identical properties in the as-welded condition. Structural differences, however, account for quite different property trends with time at the annealing temperature for the two gages. It appears, nevertheless, that both sheet aged at all annealing temperatures. Overaging (or annealing) occurred, however, in a very short time at the higher temperatures.

The effect of 150-hour exposure at 1000 F without load on the subsequent room temperature tensile properties of both sheet gages annealed for 2 hours over the same range of annealing temperature is shown in Table 4.0320. It is not surprising that the instability shown was not fully eliminated by annealing even at 1400 F for 2 hours, since, as shown in Figures 4.0318 and 4.0319, four hours are required for the overaged properties of return to the unaged values. That some thermal instability might not be observed for fully annealed stock similarly exposure has not been demonstrated. It should be cautioned, however, that the specimen type used for this study (longitudinal weld orientation) tends to integrate the properties of the weld fusion and heat affected zones as well as the unwelded sheet and the possibility that the base metal was controlling the tensile properties of the exposed specimens cannot be ruled out.

While the data are incomplete, it appears that post-weld annealing may be a useful method of approaching uniform weld properties in an alloy that has demonstrated wide variability. A cycle of 1300 to 1400 F for at least one hour seems indicated. This tends to equilibrate the weld; however, its effect on base metal properties is unknown. Undoubtedly, the advantages gained by the 1100 F part of the triplex anneal would be lost.



4.036 [Figure] Effect of heat treatment and filler wire composition on room temperature tensile and bend properties of welded sheet.

4.037 [Table] Effect of heat treatment on room temperature sharp notch tensile properties of welded sheet.

4.038 [Table] Effect of exposure to elevated temperature with load on room temperature tensile properties of welded sheet given various heat treatments.

4.039 [Table] Elevated temperature tensile properties of welded sheet.

4.0310 [Figure] Effect of heat treatment and thermal exposure, with and without a salt environment, on room temperature cross section strength of single resistance spot-welds.

4.0311 [Table] Room temperature shear tension and cross-tensions strengths of single resistance spot welds given various heat treatments.

4.0312 [Table] Minimum bend radii of duplex- and triplex-annealed sheet of various thicknesses from several heats welded and cooled at two different rates from the weld cycles.

4.0313 [Figure] Hypothetical cool Curves A, B,  $ C_{2} $, C,  $ C_{1} $ and D superimposed on schematic continuous-cooling-transformation (CCT) diagram for an alpha-lean beta titanium alloy.

4.0314 [Figure] Microhardness of weld cross-section in 0.025-inch thick Ti-6Al-2Sn-4Zr-2Mo sheet.

4.0315 [Figure] Continuous-cooling-transformation (CCT) diagram for Ti-6Al-2Sn-4Zr-2Mo.

4.0316 [Figure] Effect of compositional variations within specification on continuous-cooling-transformation (CCT) diagram for Ti-6Al-2Sn-4Zr-2Mo.

4.0317 [Figure] Comparison of continuous-cooling-transformation (CCT) diagram and isothermal-transformation (TTT) diagram for Ti-6Al-2Sn-4Zr-2Mo alloy.

4.0318 [Figure] Effect of post-weld anneal temperature and time on tensile properties of welded duplex-annealed 0.025-inch sheet.

4.0319 [Figure] Effect of post-weld anneal temperature and time on tensile properties of welded duplex-annealed 0.080-inch sheet.

4.0320 [Table] Effect of exposure to elevated temperature with load on room temperature tensile properties of welded duplex-annealed sheet post-weld annealed for two hours at various temperatures.

## REFERENCES

1. Clifford, L. Dotson, “Mechanical and Thermal Properties of High-Temperature Titanium Alloys”, Air Force Materials Laboratory Technical Documentary Report AFML-TR-67-41 (April 1967).

2. R. C. McAllister and M. L. Greenlee, “Ti-6Al-2Sn-4Zr-2Mo-A New High Temperature Alloy with an Outstanding Combination of Properties for Service to 1050 F”, TMCA Report (January 31, 1966).

3. Anon., “Mechanical Properties of Elevated Temperature Titanium Alloys”, Titanium Metals Corporation of America.

4. T. E. Connors, “Forging and Property Evaluation of 6Al-2Sn-4Zr-2Mo Titanium Alloy”, Ladish Co. (December 28, 1966).

5. H. A. Russell, “Long Time Creep Stability and Low Cycle Fatigue Properties of Ti-6Al-2Sn-4Zr-2Mo”, TMCA Case Study M-113 (May 1967).

6. H. A. Russell, “Physical Properties of Ti-6Al-2Sn-4Zr-2Mo”, TMCA Case Study M-109 (June 1967).

7. H. W. Rosenberg, M. B. Vordahl and D. B. Hunter, "The Evaluation of Ti-6Al-2Sn-4Zr-2Mo", TMCA Project No. 48-8, Technical Report No. 17 (January 31, 1966).

8. R. E. Adams, “Stress Corrosion in Commercial Alloys”, TMCA Project No. 48-20, Progress Report No. 9 (January 1967).

9. TMCA, private communication.

10. “Metallurgical and Mechanical Properties of Titanium Alloy Ti-6Al-2Sn-4Zr-2Mo Sheet, Bar and Forgings”, TMCA (September 1966).

11. R. B. Sparks, “Preliminary Report on Properties of Ti-6Al-2Sn-4Zr-2Mo”, Wyman-Gordon Company, Report No. RD 66-108, M. D. & E. #193 (February 1966).

12. R. B. Sparks, “Forging and Metallurgical Evaluation of Ti-6Al-2Sn-4Zr-2Mo Compressor Disc for General Electric Company”, Wyman-Gordon Company, Report No. RD 67-130, M. D. & E. #250.

13. D. L. Day, “Ti-6Al-2Sn-4Zr-2Mo – An Improved Titanium Alloy for Elevated Temperature Applications”, TMCA Project No. 99-3, Progress Report No. 10 (March 31, 1967).

14. H. A. Russell, “Elevated Temperature Properties of Ti-6Al-2Sn-4Zr-2Mo Bar and Forgings”, TMCA Case Study M-121 (September 1967).

15. D. N. Torell, “Data on Ti-679 and Ti-6Al-2Sn-4Zr-2Mo Titanium Alloys”, Pratt and Whitney Aircraft, West Palm Beach, FL (August 12, 1966) Referenced in DMIC Data Sheet (January 1967).

16. Bruce A. Ewing, Avco Corporation, Lycoming Division, Stratford, CN, private communication.

17. “How TO Use Titanium – Properties and Fabrication of Titanium Mill Products”, TMCA (August 1966).

18. M. L. Greenlee and H. W. Rosenberg, TMCA, private communication.

19. Aerospace Materials Specification, AMS 4975B (November 15, 1971).

20. Aerospace Materials Specification, AMS 4976 (May 1, 1968).

21. J. L. Shannon, Jr. and W. F. Brown, Jr., "A Review of Factors Influencing the Crack Tolerance of Titanium Alloys", ASTM STP 432 (April 1967).

22. “Titanium – Bar and Forging Products”, TMCA (February 15, 1972).

23. “Titanium – Aircraft Quality Sheet, Strip and Plate Products”, TMCA (February 9, 1972).

24. Andrew, F. Conn and A. Thiruvengadam, "Experimental Research on High Frequency Fatigue and Dynamic Tensile Tests at Elevated Temperatures", Hydronautics, Incorporated, Laurel, MD, NASA CR-72618, NASA Contract NAS3-11168 (July 1969).

25. Carl M. Carman, “Crack Toughness Testing in Relation to Fracture Control”, Frankford Arsenal Report R-1955 (April 1970).

26. Carl M. Carman, Frankford Arsenal, private communication.

27. D. R. Mitchell, “Welding Evaluation of Ti-6Al-2Sn-4Zr-2Mo Sheet”, TMCA Project BW-10-1, Final Report (June 1968).

28. Carl R. Johnson and John D. Grimsley, “Short Time Stress Rupture of Pre-Stressed Titanium Alloys Under Rapid Heating Conditions”, NASA TND-6052 (November 1970).

29. Gary R. Halford, “Cyclic Creep Rupture Behavior of Three High Temperature Alloys”, NASA TN D-6309 (May 1971).

30. D. R. Mitchell, “Welding Evaluation of Ti-6Al-2Sn-4Zr-2Mo”, TMCA (October 1967).

31. P. Duwez, “The Effect of the Rate of Cooling on the Alpha-Beta Transformations in Titanium and Titanium-Molybdenum Alloys”, Transactions, American Institute of Mining and Metallurgical Engineers, Volume 191 (1951) pp. 765-771.

32. P. Duwez, “The Martensite Transformation Temperature in Titanium Binary Alloys”, Transactions, American Society for Metals, Volume 45 (1953) pp. 934-939.

33. W. K. Armitage, “Metallography of Titanium Martensites”, Paper from “Physical Properties of Martensite and Berinite”, Special Report No. 39, Iron and Steel Institute, London, England (1965) pp. 76-88.

34. Tomo-o Sato, Yen Chien Haung and Shujiro, Suyuki, "Continuous-Cooling-Transformation Diagrams of Binary Alloys", Sumitomo Light Metal Technical Reports, Volume 3, No. 4 (October 1962).

35. Private communication with C. F. Hickey, Jr., Army Mechanics and Materials Research Center, Watertown, MA (November 1972).

36. “Timet Ingot-Bloom”, TMCA (January 1, 1972).

37. D. J. Maykuth, “Residual Stresses, Stress Relief and Annealing of Titanium and Titanium Alloys”, DMIC Report S-23 (July 1, 1968).

38. Military Specification, MIL-F-83142A (USAF) (December 1, 1969).

39. Military Specification, MIL-T-9046H (March 14, 1974).

40. Military Specification, MIL-T-009047F (USAF) (September 19, 1972).

41. General Electric Company Aircraft Engine Group Specification, B50TF21-S3 Amend 1 (June 24, 1976).

42. General Electric Company Aircraft Engine Group Specification, B50TF22-S4 Amend 1 (June 24, 1976).

43. General Electric Company Aircraft Engine Group Specification, B50TF91-S2 Amend 1 (June 24, 1976).

44. General Electric Company Aircraft Engine Group Specification, C50TF7-S7 Amend 1 (June 24, 1976).

45. General Electric Company Aircraft Engine Group Specification, C50TF8-S7 Amend 1 (June 24, 1976).

46. General Electric Company Aircraft Engine Group Specification, C50TF39-S4 Amend 1 (June 24, 1976).

47. AVCO Corporation, Lycoming Division Specification, M3406 (July 20, 1966).

48. AVCO Corporation, Lycoming Division Specification, M3406A (January 6, 1972).

49. AVCO Corporation, Lycoming Division Specification, M34AB (September 14, 1966).

50. United Technologies Corporation, Pratt & Whitney Aircraft Division Specification, PWA-1209L (August 4, 1975).

51. R. G. Broadwell, TMCA, private communication (February 1973).

52. H. D. Kessler, RMI Company, private communication (March 1973).

53. T. K. Redden, General Electric Company, private communication (March 1973).

54. T. S. Piwonka and C. R. Crook, “Induction Melting and Casting of Titanium Alloy Aircraft Competent”, AFML Technical Report AFML-TR-72-168 (July 1972).

55. W. H. Schweikert, U. S. Patent #3,284,862 (1966).

56. J. R. Humphrey, “Manufacturing Methods for Casting Large, Close Tolerance Titanium Shapes for Aircraft Structural Applications”, AFML Interim Report AFML-IR-162-0(IX) (November 1973).

57. H. R. Gray, “Relative Susceptibility of Titanium Alloys to Hot-Salt Stress-Corrosion”, NASA Technical Note, NASA TN D-6498 (November 1971).

58. H. R. Gray, NASA Lewis Research Center, Cleveland, OH, private communication (February 1976).

59. R. L. Ashbrook, “A Survey of Salt Deposits in Compressors of Flight Gas Turbine Engines”, NASA Technical Note, NASA TN D-4999 (January 1969).

60. D. W. Puffer, H. M. Green and J. S. Boudreau, “Stress Corrosion Behavior of Ti-6-2-4-2 As Related to Engine Operation”, Proceedings of the Eighth Annual National Conference on Environmental Effects on Aircraft and Propulsion Systems, 69-ENV-16 (1968).

61. H. R. Gray and J. R. Johnston, “Hot-Salt Stress Corrosion of a Titanium Alloy Under a Simulated Turbine-Engine Compressor Environment”, NASA Technical Note, NASA TN D-5510 (October 1969).

62. H. R. Gray, “Hot-Salt Stress Corrosion of Titanium Alloys: Generation of Hydrogen and Its Embrittling Effect”, NASA Technical Note, NASA TND-5000 (January 1969).

63. H. R. Gray, “Effect of Initial Hydrogen Content of a Titanium Alloy on Susceptibility to Hot-Salt Stress Corrosion”, NASA Technical Memorandum, NASA TM X-2404 (November 1971).

64. H. R. Gray and J. R. Johnston, “Effect of Exposure Cycle on Hot-Salt Stress Corrosion of a Titanium Alloy”, NASA Technical Memorandum, NASA TM X-3145 (December 1974).

65. H. L. Logan, M. J. McBee, C. J. Bechtoldt, B. T. Sanderson and G. M. Ugiansky, "Chemical and Physical Mechanisms of Salt Stress Corrosion Cracking in the Titanium 8-1-1 Alloy", Stress Corrosion Cracking of Titanium: ASTM STP 397, American Society for Testing and Materials (1966).

66. D. N. Braski, “Preliminary Investigation of Effect of Environmental Factors on Salt Stress Corrosion Cracking of Ti-6Al-1Mo-1V at Elevated Temperature”, NASA Technical Memorandum NASA TM X-1048 (1964).

67. R. F. Simenz, J. M. Van Orden and G. G. Wald, "Environmental Effects Studies on Selected Titanium Alloys", Stress Corrosion Cracking of Titanium: ASTM STP 397, American Society for Testing and Materials (1966).

68. V. W. Cooke, Pratt & Whitney Aircraft, East Hartford, CT, private communication (June 1972).

69. Anon., "Progress Report on Delayed Fracture Characteristics of Titanium Alloys", Lockheed California Company Report LR-19741 (May 16, 1966).

70. M. M. Allen, “Advanced Titanium Alloy Disk Production and Evaluation”, Air Force Materials Laboratory Report AFML-TR-71-78 (February 1972).

71. Private communication with R. G. Broadwell of TIMET Division of Titanium Metals Corporation of America, Toronto, OH (March 11, 1977).

72. United Technologies Corporation, Pratt & Whitney Aircraft Division Specification, PWA-1210E (August 4, 1975).

73. United Technologies Corporation, Pratt & Whitney Aircraft Division Specification, PWA-1214F (August 4, 1975).

74. United Technologies Corporation, Pratt & Whitney Aircraft Division Specification, PWA-1211A (August 8, 1975).

75. United Technologies Corporation, Pratt & Whitney Aircraft Division Specification, PWA-1218A (August 8, 1975).

76. Military Specification, MIL-T-81915 (March 16, 1973).

77. Private communication with R. Zanoni of Ladish Company, Cudahy, WI (March 9, 1977).

78. S. R. Seagle, G. S. Hall and H. B. Bomberger, “High Temperature Properties of Ti-6Al-2Sn-4Zr-2Mo-0.09Si”, Metals Engineering Quarterly (February 1975) pp. 48-54.

79. Private communication with R. G. Broadwell of TIMET Division of Titanium Metals Corporation of America, Toronto, OH (June 8, 1977).

80. C. F. Hickey, Jr. and T. S. DeSisto, “Mechanical Properties and Fracture Toughness of Ti-6Al-2Sn-4Zr-2Mo”, Army Materials and Mechanics Research Center, AMMRC TR 73-23 (May 1973).

81. C. E. Shamblem, “Embrittlement of Titanium Alloys by Long-Time High-Temperature Exposure”, Metallurgical Transactions, Volume 2 (January 1971) pp. 277-280.

82. G. Curbishly, “Mechanical Properties of Ti-6Al-2Sn-4Zr-2Mo Forgings”, Garrett Corporation, Airesearch Manufacturing Company Document No. 70-6461 (April 27, 1970).

83. Private communication with R. Dalal, Avco Corporation Lycoming Division, Stratford, CT (April 4, 1977).

84. Private communication with James E. Coyne, Wyman-Gordon Company, Worchester, MA (September 21, 1967).

85. Private communication with Harry W. Rosenberg, TIMET Division of Titanium Metals Corporation of American, Toronto, OH (June 29, 1977).

### ADDITIONAL REFERENCES

86. W. W. Wuerfel, “Beta Recrystallization Characteristics of Ti-6Al-2Sn-4Zr-2Mo”, TMCA Project 99-5, Progress Report No. 25 (January 5, 1967).

1. S. J. Kostman, “Microstructural Standards for Ti-6Al-2Sn-4Zr-2Mo”, TMCA (December 18, 1967).

2. K. C. Fredley, “Microstructures of Ti-6Al-2Sn-4Zr-2Mo Creep Specimens”, TMCA (January 4, 1968).

3. H. R. Gray and J. R. Johnston, “Hot Salt Stress Corrosion of a Titanium Alloy in a Dynamic Air Environment”, Metallurgical Transactions, Volume 1 (November 1970).

<div style="text-align: center;"><img src="imgs/img_in_chart_box_18_22_395_505.jpg" alt="Image" width="30%" /></div>


<div style="text-align: center;">FIG. 1.0421. EFFECT OF SILICON CONTENT ON TIME TO 0.1 PERCENT CREEP DEFORMATION AT 950 F, 35 KSI, FOR DUPLEX AN-NEALED BAR. (78)</div>


<div style="text-align: center;"><img src="imgs/img_in_chart_box_18_24_410_568.jpg" alt="Image" width="32%" /></div>


<div style="text-align: center;">FIG. 1.04215. COMBINED EFFECT OF 0.25% SILICON ADDITION, BETA FORGING AND SOLUTION ANNEALING VARIATION ON THE ELEVATED TEMPERATURE TENSILE PROPERTIES OF DUPLEX ANNEALED FORGED DISKS (70)</div>


<div style="text-align: center;"><img src="imgs/img_in_chart_box_15_19_396_968.jpg" alt="Image" width="31%" /></div>


<div style="text-align: center;">OR TO FAILURE</div>


<div style="text-align: center;">FIG. 1.04216 COMBINED EFFECT OF 0.25 PERCENT SILICON ADDITION, BETA FORGING AND SOLUTION ANNEALING VARIATION ON 900 F AXIAL LOAD SMOOTH AND MILD NOTCH LOW CYCLE FATIGUE PROPERTIES OF DUPLEX ANNEALED FORGED DISKS (70)</div>


Ti-6Al-2Sn-4Zr-2Mo (BETA TRANSUS = 1830 F)

FORGE: 1750F

DUPLEX ANNEAL: 1770F, 1 HR, 0Q + 1100F, 8 HRS, AC.

<div style="text-align: center;">SEE TABLE 1.04214 FOR CORRESPONDING SMOOTH TENSILE PROPERTIES</div>


<div style="text-align: center;"><img src="imgs/img_in_chart_box_9_212_727_627.jpg" alt="Image" width="58%" /></div>


<div style="text-align: center;">FIG. 1.04217 COMBINED EFFECT OF 0.25% SILICON ADDITION, BETA FORGING AND SOLUTION ANNEALING VARIATION ON 900F SMOOTH AND NOTCH FATIGUE PROPERTIES OF DUPLEX ANNEALED FORGED DISKS (70)</div>


<div style="text-align: center;"><img src="imgs/img_in_chart_box_18_28_730_578.jpg" alt="Image" width="58%" /></div>


<div style="text-align: center;">FIG. 1.04218 COMBINED EFFECT OF 0.25% SILICON ADDITION, BETA FORGING AND SOLUTION ANNEALING VARIATION ON 1100F SMOOTH AND MILD NOTCH FATIGUE PROPERTIES OF DUPLEX ANNEALED FORGED DISKS. (70)</div>


<div style="text-align: center;"><img src="imgs/img_in_chart_box_13_20_413_678.jpg" alt="Image" width="32%" /></div>


<div style="text-align: center;">FIG. 1.04219 COMBINED EFFECT OF 0.25% SILICON ADDITION, BETA FORGING AND SOLUTION ANNEALING VARIATION ON 900F FRETTING FATIGUE RESISTANCE OF DUPLEX ANNEALED FORGED DISKS. (70)</div>


<div style="text-align: center;"><img src="imgs/img_in_chart_box_12_22_391_486.jpg" alt="Image" width="30%" /></div>


<div style="text-align: center;">FIG. 1.0422. EFFECT OF SILICON CONTENT ON 100-HR CREEP DEFORMATION AT 950 F AND 35 KSI, FOR DUPLEX ANNEALED BAR. (78)</div>


<div style="text-align: center;"><img src="imgs/img_in_chart_box_20_18_395_591.jpg" alt="Image" width="30%" /></div>


<div style="text-align: center;">FIG. 1.0423. EFFECT OF 100 HR EXPOSURE AT 950 F, 35 KSI, ON ROOM TEMPERATURE TENSILE PROPERTIES OF DUPLEX ANNEALED BAR OF VARYING SILICON CONTENT. (78)</div>
