Repository: jiushiaaa/PaperExtraction

# 高熵合金论文结构化抽取 Pipeline

从高熵合金（HEA）领域学术 PDF 中抽取「成分–工艺–性能」结构化数据，输出 JSONL，供下游机器学习或知识库使用。

基于 [LangExtract](https://github.com/google/langextract) ，默认按 **OpenAI 兼容接口** 工作：你可以在 `.env` 中自定义 `API Key / Base URL / Model / 请求参数`（如 `temperature`、`enable_thinking`）。同时保留 Gemini 入口，支持文本清洗、分块抽取、单块超时与解析失败重试，并在 Python 层做去噪过滤（仅保留本文研究材料）。

---

## 功能概览

| 功能 | 说明 |
|------|------|
| **开放模型接入** | 支持任意 OpenAI 兼容 API（可直传 model_id）；Gemini 单独保留 |
| **文本清洗** | 去除出版商声明；在正文后 30% 内截断致谢 / 利益冲突 / 参考文献，节省 Token |
| **分块抽取** | 按字符数分块 + 重叠，单块失败可切半重试；单块超时（默认 240s）跳过，不拖死整程 |
| **结构化输出** | 扁平 Extraction → 按 `material_id` 聚合为 MaterialEntity → 转目标 JSON 模板（`Composition_Info` / `Process_Info` / `Properties_Info`）写入 JSONL |

File: data/raw/Ti-6AL-2Sn-4Zr-2Mo-0.1Si.txt (part 7 of 7)
# Ti-6Al-2Sn-4Zr-2Mo-0.08Si
(the so-called accelerated crack-growth type of salt-stress corrosion) and at elevated temperatures in the presence of a halogen salt (e.g., NaCl). The SCC susceptibility of Ti-6242 in hot salt appears to be less than that of Ti-8Al-1Mo-1V and Ti-6Al-4V (see figure). In ambient salt solution, the SCC threshold of Ti-6242 in the STA condition is comparable to mill annealed (MA) Ti-8Al-1Mo-1V (see table).

A substantial amount of laboratory testing on the hot-salt SCC behavior of Ti-6242 has been performed, but like other susceptible alloys (such as Ti-8Al-1Mo-1V), no failure in service has been attributed to hot-salt cracking. The likely reason for this is the critical relationship between stress and environment, which needs to peak simultaneously for extended periods of time for cracking to occur. Actual engine environmental conditions are unique and considered less conducive to stress corrosion than laboratory exposure conditions. Possible ameliorating engine conditions are high air velocities, high pressures, salt-air conditions, oil contamination, and/or unique operating cycles.



Triplex annealing appears to improve resistance to cracking slightly versus a duplex anneal.

<div style="text-align: center;">Ti-6242: Comparative toughness in air and stress-corrosion threshold in 3.5% NaCl solution at 25 °C</div>



<table border=1 style='margin: auto; word-wrap: break-word;'><tr><td rowspan="2">Alloy</td><td colspan="8">Tensile yield</td></tr><tr><td style='text-align: center; word-wrap: break-word;'>Thickness mm</td><td style='text-align: center; word-wrap: break-word;'>Heat in.</td><td style='text-align: center; word-wrap: break-word;'>MPa</td><td style='text-align: center; word-wrap: break-word;'>strength ksi</td><td style='text-align: center; word-wrap: break-word;'>K_{Ic} or K_{c} MPa $ \sqrt{m} $</td><td style='text-align: center; word-wrap: break-word;'>K_{Iacc} or K_{acc} MPa $ \sqrt{m} $</td><td style='text-align: center; word-wrap: break-word;'>K_{Iacc} or K_{acc} MPa $ \sqrt{m} $</td><td style='text-align: center; word-wrap: break-word;'>losi $ \sqrt{in} $</td></tr><tr><td style='text-align: center; word-wrap: break-word;'>Ti-6Al-2Sn-4Zr-2Mo</td><td style='text-align: center; word-wrap: break-word;'>13</td><td style='text-align: center; word-wrap: break-word;'>0.50</td><td style='text-align: center; word-wrap: break-word;'>STA</td><td style='text-align: center; word-wrap: break-word;'>1048</td><td style='text-align: center; word-wrap: break-word;'>152</td><td style='text-align: center; word-wrap: break-word;'>58</td><td style='text-align: center; word-wrap: break-word;'>53</td><td style='text-align: center; word-wrap: break-word;'>29</td></tr><tr><td rowspan="4">Ti-6Al-2Sn-4Zr-6Mo</td><td style='text-align: center; word-wrap: break-word;'>13</td><td style='text-align: center; word-wrap: break-word;'>0.50</td><td style='text-align: center; word-wrap: break-word;'>MA</td><td style='text-align: center; word-wrap: break-word;'>1103</td><td style='text-align: center; word-wrap: break-word;'>160</td><td style='text-align: center; word-wrap: break-word;'>60</td><td style='text-align: center; word-wrap: break-word;'>55</td><td style='text-align: center; word-wrap: break-word;'>22</td></tr><tr><td style='text-align: center; word-wrap: break-word;'></td><td style='text-align: center; word-wrap: break-word;'></td><td style='text-align: center; word-wrap: break-word;'>DA</td><td style='text-align: center; word-wrap: break-word;'>1034</td><td style='text-align: center; word-wrap: break-word;'>150</td><td style='text-align: center; word-wrap: break-word;'>88</td><td style='text-align: center; word-wrap: break-word;'>80</td><td style='text-align: center; word-wrap: break-word;'>49</td></tr><tr><td style='text-align: center; word-wrap: break-word;'>7</td><td style='text-align: center; word-wrap: break-word;'>0.30</td><td style='text-align: center; word-wrap: break-word;'>MA</td><td style='text-align: center; word-wrap: break-word;'>965</td><td style='text-align: center; word-wrap: break-word;'>140</td><td style='text-align: center; word-wrap: break-word;'>57</td><td style='text-align: center; word-wrap: break-word;'>52</td><td style='text-align: center; word-wrap: break-word;'>28</td></tr><tr><td style='text-align: center; word-wrap: break-word;'></td><td style='text-align: center; word-wrap: break-word;'></td><td style='text-align: center; word-wrap: break-word;'>$ \beta $ S1/A</td><td style='text-align: center; word-wrap: break-word;'>1172</td><td style='text-align: center; word-wrap: break-word;'>170</td><td style='text-align: center; word-wrap: break-word;'>89</td><td style='text-align: center; word-wrap: break-word;'>81</td><td style='text-align: center; word-wrap: break-word;'>49</td></tr><tr><td rowspan="6">Ti-8Al-1Mo-1V</td><td style='text-align: center; word-wrap: break-word;'>1.3</td><td style='text-align: center; word-wrap: break-word;'>0.05</td><td style='text-align: center; word-wrap: break-word;'>MA</td><td style='text-align: center; word-wrap: break-word;'>999</td><td style='text-align: center; word-wrap: break-word;'>145</td><td style='text-align: center; word-wrap: break-word;'>82</td><td style='text-align: center; word-wrap: break-word;'>75</td><td style='text-align: center; word-wrap: break-word;'>33</td></tr><tr><td style='text-align: center; word-wrap: break-word;'>1.3</td><td style='text-align: center; word-wrap: break-word;'>0.05</td><td style='text-align: center; word-wrap: break-word;'>DA</td><td style='text-align: center; word-wrap: break-word;'>930</td><td style='text-align: center; word-wrap: break-word;'>135</td><td style='text-align: center; word-wrap: break-word;'>176</td><td style='text-align: center; word-wrap: break-word;'>160</td><td style='text-align: center; word-wrap: break-word;'>55</td></tr><tr><td style='text-align: center; word-wrap: break-word;'>13</td><td style='text-align: center; word-wrap: break-word;'>0.5</td><td style='text-align: center; word-wrap: break-word;'>MA</td><td style='text-align: center; word-wrap: break-word;'>999</td><td style='text-align: center; word-wrap: break-word;'>145</td><td style='text-align: center; word-wrap: break-word;'>52</td><td style='text-align: center; word-wrap: break-word;'>48</td><td style='text-align: center; word-wrap: break-word;'>22</td></tr><tr><td style='text-align: center; word-wrap: break-word;'>13</td><td style='text-align: center; word-wrap: break-word;'>0.5</td><td style='text-align: center; word-wrap: break-word;'>DA</td><td style='text-align: center; word-wrap: break-word;'>930</td><td style='text-align: center; word-wrap: break-word;'>135</td><td style='text-align: center; word-wrap: break-word;'>110</td><td style='text-align: center; word-wrap: break-word;'>100</td><td style='text-align: center; word-wrap: break-word;'>35</td></tr><tr><td style='text-align: center; word-wrap: break-word;'>13</td><td style='text-align: center; word-wrap: break-word;'>0.5</td><td style='text-align: center; word-wrap: break-word;'>MA, WQ</td><td style='text-align: center; word-wrap: break-word;'>841</td><td style='text-align: center; word-wrap: break-word;'>122</td><td style='text-align: center; word-wrap: break-word;'>&gt;110</td><td style='text-align: center; word-wrap: break-word;'>&gt;100</td><td style='text-align: center; word-wrap: break-word;'>46</td></tr><tr><td style='text-align: center; word-wrap: break-word;'>13</td><td style='text-align: center; word-wrap: break-word;'>0.5</td><td style='text-align: center; word-wrap: break-word;'>$ \beta $ ST, WQ</td><td style='text-align: center; word-wrap: break-word;'>868</td><td style='text-align: center; word-wrap: break-word;'>126</td><td style='text-align: center; word-wrap: break-word;'>&gt;110</td><td style='text-align: center; word-wrap: break-word;'>&gt;100</td><td style='text-align: center; word-wrap: break-word;'>&gt;110</td></tr><tr><td rowspan="4">Ti-6Al-4V (standard grade)</td><td style='text-align: center; word-wrap: break-word;'>13</td><td style='text-align: center; word-wrap: break-word;'>0.50</td><td style='text-align: center; word-wrap: break-word;'>MA</td><td style='text-align: center; word-wrap: break-word;'>944</td><td style='text-align: center; word-wrap: break-word;'>137</td><td style='text-align: center; word-wrap: break-word;'>66</td><td style='text-align: center; word-wrap: break-word;'>60</td><td style='text-align: center; word-wrap: break-word;'>38</td></tr><tr><td style='text-align: center; word-wrap: break-word;'></td><td style='text-align: center; word-wrap: break-word;'></td><td style='text-align: center; word-wrap: break-word;'>DA</td><td style='text-align: center; word-wrap: break-word;'>917</td><td style='text-align: center; word-wrap: break-word;'>133</td><td style='text-align: center; word-wrap: break-word;'>77</td><td style='text-align: center; word-wrap: break-word;'>70</td><td style='text-align: center; word-wrap: break-word;'>57</td></tr><tr><td style='text-align: center; word-wrap: break-word;'></td><td style='text-align: center; word-wrap: break-word;'></td><td style='text-align: center; word-wrap: break-word;'>STA</td><td style='text-align: center; word-wrap: break-word;'>1103</td><td style='text-align: center; word-wrap: break-word;'>160</td><td style='text-align: center; word-wrap: break-word;'>51</td><td style='text-align: center; word-wrap: break-word;'>47</td><td style='text-align: center; word-wrap: break-word;'>27</td></tr><tr><td style='text-align: center; word-wrap: break-word;'></td><td style='text-align: center; word-wrap: break-word;'></td><td style='text-align: center; word-wrap: break-word;'>$ \beta $ STA</td><td style='text-align: center; word-wrap: break-word;'>1068</td><td style='text-align: center; word-wrap: break-word;'>155</td><td style='text-align: center; word-wrap: break-word;'>77</td><td style='text-align: center; word-wrap: break-word;'>70</td><td style='text-align: center; word-wrap: break-word;'>49</td></tr></table>

Note: The data were generated in ambient neutral 3.5% NaCl solution. It should be cautioned that these  $ K_{lacc} $ values are highly dependent on alloy composition, metallurgical condition, and product form and thickness. Therefore, they may or may not be representative of alloy product materials commercially available. Source: R. Schutz, Stress-Corrosion Cracking of Titanium Alloys, in Stress-Corrosion Cracking Materials Performance and Evaluation, ASM International, 1992

<div style="text-align: center;">Ti-6242: Effect of heat treatment on saltwater SCC of sheet (precracked)</div>



<table border=1 style='margin: auto; word-wrap: break-word;'><tr><td rowspan="2">Heat treatment(a)</td><td colspan="2">Applied net stress</td><td rowspan="2">Time to rupture in 3.5% NaCl</td></tr><tr><td style='text-align: center; word-wrap: break-word;'>MPa</td><td style='text-align: center; word-wrap: break-word;'>ksi</td></tr><tr><td rowspan="4">730 °C (1350 °F), 8 h, FC</td><td style='text-align: center; word-wrap: break-word;'>617</td><td style='text-align: center; word-wrap: break-word;'>89.5</td><td rowspan="2">Broke on loading 1 min</td></tr><tr><td style='text-align: center; word-wrap: break-word;'>466</td><td style='text-align: center; word-wrap: break-word;'>67.7</td></tr><tr><td style='text-align: center; word-wrap: break-word;'>308</td><td style='text-align: center; word-wrap: break-word;'>44.7</td><td style='text-align: center; word-wrap: break-word;'>7 min</td></tr><tr><td style='text-align: center; word-wrap: break-word;'>551</td><td style='text-align: center; word-wrap: break-word;'>80</td><td style='text-align: center; word-wrap: break-word;'>&gt;73 h(a)</td></tr><tr><td rowspan="4">900 °C (1650 °F), 30 min, AC + 785 °C (1450 °F), 15 min, AC</td><td style='text-align: center; word-wrap: break-word;'>586</td><td style='text-align: center; word-wrap: break-word;'>85</td><td style='text-align: center; word-wrap: break-word;'>&gt;42 h(a)</td></tr><tr><td style='text-align: center; word-wrap: break-word;'>689</td><td style='text-align: center; word-wrap: break-word;'>100</td><td style='text-align: center; word-wrap: break-word;'>&gt;43 h(a)</td></tr><tr><td style='text-align: center; word-wrap: break-word;'>758</td><td style='text-align: center; word-wrap: break-word;'>110</td><td style='text-align: center; word-wrap: break-word;'>&gt;68 h(a)</td></tr><tr><td style='text-align: center; word-wrap: break-word;'>551</td><td style='text-align: center; word-wrap: break-word;'>80</td><td style='text-align: center; word-wrap: break-word;'>&gt;48 h(a)</td></tr><tr><td rowspan="3">900 °C (1650 °F), 30 min, AC + 785 °C (1450 °F), 15 min, AC + 595 °C (1100 °F), 8</td><td style='text-align: center; word-wrap: break-word;'>586</td><td style='text-align: center; word-wrap: break-word;'>85</td><td style='text-align: center; word-wrap: break-word;'>&gt;42 h(a)</td></tr><tr><td style='text-align: center; word-wrap: break-word;'>620</td><td style='text-align: center; word-wrap: break-word;'>90</td><td style='text-align: center; word-wrap: break-word;'>&gt;24 h(a)</td></tr><tr><td style='text-align: center; word-wrap: break-word;'>689</td><td style='text-align: center; word-wrap: break-word;'>100</td><td style='text-align: center; word-wrap: break-word;'>&gt;2 h(a)</td></tr></table>

(a) No failure, test discontinued. Source: R. Wood and R. Favor, Titanium Alloys Handbook, MCIC-HDBK-02, Battelle, 1972

<div style="text-align: center;">Ti-6242: Comparative critical stress in 425 °C salt</div>


<div style="text-align: center;"><img src="imgs/img_in_chart_box_716_983_1107_1288.jpg" alt="Image" width="32%" /></div>


<div style="text-align: center;">Crack-no crack limit stress.</div>


<div style="text-align: center;">Source: R. Wood and R. Favor, Titanium Alloys Handbook, MCIC-HDBK-02, Battelle, 1972</div>


<div style="text-align: center;">Ti-6242: Dynamic Young's modulus (tensile)</div>


<div style="text-align: center;"><img src="imgs/img_in_chart_box_262_228_656_547.jpg" alt="Image" width="33%" /></div>


Specimens were 1 mm (0.040 in.) sheet duplex annealed at 900°C (1650°C), 30 min, AC + 790°C (1450°F), 15 min, AC. Average of longitudinal and transverse data.

Source: Aerospace Structural Metals Handbook, Vol 4, Code 3718, Battelle Columbus Laboratories, 1978, p 85

<div style="text-align: center;">Ti-6242: Dynamic Young's modulus (tensile)</div>


<div style="text-align: center;"><img src="imgs/img_in_chart_box_695_228_1085_545.jpg" alt="Image" width="32%" /></div>


Specimens were duplex annealed pancake forgings, 955 °C (1750 °F), 1 h, AC + 595 °C (1100 °F), 8 h, AC.

Source: Aerospace Structural Metals Handbook, Vol 4, Code 3718, Battelle Columbus Laboratories, 1978, p 85

<div style="text-align: center;">Ti-6242: Resistivity of duplex-annealed sheet</div>


<div style="text-align: center;"><img src="imgs/img_in_chart_box_263_689_656_1015.jpg" alt="Image" width="33%" /></div>


<div style="text-align: center;">Specimens were 0.95 mm (0.038 in.) sheet, two heats, two specimens each heat, duplex annealed at 900 °C (1650 °F), 30 min, AC + 785 °C (1450 °F), 15 min, AC. Measurements were made parallel to the rolling direction.</div>


Source: Aerospace Structural Metals Handbook, Vol 4, Code 3718, Battelle Columbus Laboratories, 1978, p 38

<div style="text-align: center;">Ti-6242: Comparative corrosion in boiling HCl</div>


Resistance in Reducing Environments. The corrosion resistance of Ti-6242 in various media is not well documented, although it is probably comparable to other Ti-6Al-base alloys such as Ti-6Al-4V. The molybdenum content of Ti-6242 is not high enough to impart additional corrosion resistance in reducing environments (see figure above). The crevice corrosion resistance of Ti-6242 is probably less than grade 2 titanium, because crevice

<div style="text-align: center;">The higher molybdenum content of Ti-6246 increases resistance in reducing environments compared to Ti-6242. General corrosion of annealed titanium alloys in naturally aerated HCl solutions. Source: R. Schutz, "Corrosion of Titanium and Titanium Alloys," in Metals Handbook, Corrosion, Vol 13, 9th ed., 1987, p 680</div>


<div style="text-align: center;"><img src="imgs/img_in_chart_box_696_709_1085_1012.jpg" alt="Image" width="32%" /></div>


corrosion generally is associated with acidification from oxidant depletion.

Oxidation. A blue oxide film typically forms in about 6 to 10 h in exposures not exceeding 540 °C (1000 °F). Degradation of mechanical properties from oxidation at longer times and usual service temperatures has not been observed. In a strong oxidizing environment, resistance is probably comparable to grade 2 titanium or Ti-6Al-4V.

Under stress, Ti-6Al-2Sn-4Zr-2Mo has been shown to be subject to stress-corrosion cracking

(SCC)—at room temperature in the presence of aqueous chloride solution and a preexisting crack

<div style="text-align: center;">Ti-6242: Effect of temperature on moduli</div>


<div style="text-align: center;"><img src="imgs/img_in_chart_box_272_227_671_543.jpg" alt="Image" width="33%" /></div>


All product forms, duplex and triplex annealed.

Source: MIL-HDBK-5

<div style="text-align: center;">Ti-6242: Cast compressive elastic modulus</div>


<div style="text-align: center;"><img src="imgs/img_in_chart_box_268_672_665_992.jpg" alt="Image" width="33%" /></div>


<div style="text-align: center;">Alloy was supplied as cast wedges (tapered plate) 150 by 165 mm (6 by 6.5 in.). Chemical composition was 6.02 wt% Al, 0.018 wt% C, 0.010 wt% Fe, 0.0047 wt% H, 2.07 wt% Mo, 0.013 wt% N, 0.168 wt% O, 0.05 wt% Si, 2.04 wt% Sn, and 3.80 wt% Zr. Material was tested in the as-received, as-cast condition.</div>


Source: O. Deel, "Engineering Data on New Aerospace Structural Materials," AFML-TR-77-198, Battelle Columbus Laboratories, 1977, p 29

<div style="text-align: center;">Ti-6242: Static compressive modulus</div>


<div style="text-align: center;"><img src="imgs/img_in_chart_box_706_229_1099_548.jpg" alt="Image" width="33%" /></div>


<div style="text-align: center;">Specimens were 1 mm (0.040 in.) sheet duplex annealed at 900 °C (1650 °F), 30 min, AC + 790 °C (1450 °F), 15 min, AC. Each data point is an average of five tests. Source: Aerospace Structural Metals Handbook, Code 3718, Vol 4, Battelle Columbus Laboratories, 1978, p 85</div>


<div style="text-align: center;">Ti-6242: Static Young's modulus (tensile)</div>


<div style="text-align: center;"><img src="imgs/img_in_chart_box_701_677_1095_996.jpg" alt="Image" width="33%" /></div>


<div style="text-align: center;">Specimens were 1 mm (0.040 in.) sheet, 30 min, duplex annealed 900 °C (1650 °F), 1/2 h, AC + 790 °C (1450 °F), 15 min, AC. Each point is an average of ten tests. Source: Aerospace Structural Metals Handbook, Vol 4, Code 3718, Battelle Columbus Laboratories, 1978, p 85</div>


<div style="text-align: center;">Ti-6242: Poisson's ratio</div>


<div style="text-align: center;"><img src="imgs/img_in_chart_box_700_1138_1089_1452.jpg" alt="Image" width="32%" /></div>


<div style="text-align: center;">Specimens were pancake forgings, duplex annealed at 955 °C (1750 °F), 1 h, AC + 595 °C (1100 °F), 8 h, AC. Source: Aerospace Structural Metals Handbook, Vol 4. Code 3718, Battelle Columbus Laboratories, 1978, p 85</div>


<div style="text-align: center;">Ti-6242: Continuous cooling transformation diagram</div>


<div style="text-align: center;"><img src="imgs/img_in_chart_box_256_249_651_557.jpg" alt="Image" width="33%" /></div>


Effect of heat-to-heat variations, within specification, on continuous cooling transformation.

Source: D.R. Mitchell, Welding Evaluation of Ti-6Al-2Sn-4Zr-2Mo Sheet, TMCA Project BW-10-1, Final Report, June 1968, reported in Aerospace Structural Metals Handbook, Battelle Columbus Laboratories, June 1978

### Physical Properties

<div style="text-align: center;">Ti-6242: Summary of typical physical properties</div>



<table border=1 style='margin: auto; word-wrap: break-word;'><tr><td style='text-align: center; word-wrap: break-word;'>Beta transus</td><td style='text-align: center; word-wrap: break-word;'>995  $ \pm $ 15 °C (1825  $ \pm $ 25 °F)</td></tr><tr><td style='text-align: center; word-wrap: break-word;'>Melting (liquidus) point</td><td style='text-align: center; word-wrap: break-word;'>$ \sim $1705 °C (3100 °F)</td></tr><tr><td style='text-align: center; word-wrap: break-word;'>Density(a)</td><td style='text-align: center; word-wrap: break-word;'>4.54 g/cm $ ^{3} $ (0.164 lb/in $ ^{3} $)</td></tr><tr><td style='text-align: center; word-wrap: break-word;'>Electrical resistivity(a)</td><td style='text-align: center; word-wrap: break-word;'>1.85 to 1.9  $ \mu $ $ \Omega $·m</td></tr><tr><td style='text-align: center; word-wrap: break-word;'>Magnetic permCability</td><td style='text-align: center; word-wrap: break-word;'>Nonmagnetic</td></tr><tr><td style='text-align: center; word-wrap: break-word;'>Specific heat capacity(a)</td><td style='text-align: center; word-wrap: break-word;'>460 J/kg·K (0.11 Btu/lb·°F)</td></tr><tr><td style='text-align: center; word-wrap: break-word;'>Thermal conductivity(a)</td><td style='text-align: center; word-wrap: break-word;'>7 W/m·K (4 Btu/ft·h·°F)</td></tr><tr><td style='text-align: center; word-wrap: break-word;'>Thermal coefficient of linear expansion(b)</td><td style='text-align: center; word-wrap: break-word;'>7.7  $ \times $ 10 $ ^{-6} $/°C (4.3  $ \times $ 10 $ ^{-6} $/°F)</td></tr></table>

(a) Typical values at room temperature of about 20 to 25 °C (68 to 78 °F). (b) Mean coefficient from 0 to 100 °C (32 to 212 °F)

<div style="text-align: center;">Ti-6242: As-cast compressive modulus</div>



<table border=1 style='margin: auto; word-wrap: break-word;'><tr><td rowspan="2">Specimen No.</td><td colspan="2">Tensile yield strength (0.2% offset)</td><td colspan="2">Compressive modulus</td></tr><tr><td style='text-align: center; word-wrap: break-word;'>MPa</td><td style='text-align: center; word-wrap: break-word;'>ksi</td><td style='text-align: center; word-wrap: break-word;'>GPa</td><td style='text-align: center; word-wrap: break-word;'>10^{8} psi</td></tr><tr><td colspan="5">At room temperature</td></tr><tr><td style='text-align: center; word-wrap: break-word;'>1</td><td style='text-align: center; word-wrap: break-word;'>993</td><td style='text-align: center; word-wrap: break-word;'>144.3</td><td style='text-align: center; word-wrap: break-word;'>119</td><td style='text-align: center; word-wrap: break-word;'>17.3</td></tr><tr><td style='text-align: center; word-wrap: break-word;'>2</td><td style='text-align: center; word-wrap: break-word;'>898</td><td style='text-align: center; word-wrap: break-word;'>130.3</td><td style='text-align: center; word-wrap: break-word;'>118</td><td style='text-align: center; word-wrap: break-word;'>17.1</td></tr><tr><td style='text-align: center; word-wrap: break-word;'>3</td><td style='text-align: center; word-wrap: break-word;'>910</td><td style='text-align: center; word-wrap: break-word;'>132.1</td><td style='text-align: center; word-wrap: break-word;'>116</td><td style='text-align: center; word-wrap: break-word;'>16.9</td></tr><tr><td colspan="5">At 200  $ {}^\circ $C (400  $ {}^\circ $F)</td></tr><tr><td style='text-align: center; word-wrap: break-word;'>4</td><td style='text-align: center; word-wrap: break-word;'>675</td><td style='text-align: center; word-wrap: break-word;'>98.0</td><td style='text-align: center; word-wrap: break-word;'>107</td><td style='text-align: center; word-wrap: break-word;'>15.5</td></tr><tr><td style='text-align: center; word-wrap: break-word;'>5</td><td style='text-align: center; word-wrap: break-word;'>615</td><td style='text-align: center; word-wrap: break-word;'>89.3</td><td style='text-align: center; word-wrap: break-word;'>114</td><td style='text-align: center; word-wrap: break-word;'>16.4</td></tr><tr><td style='text-align: center; word-wrap: break-word;'>6</td><td style='text-align: center; word-wrap: break-word;'>670</td><td style='text-align: center; word-wrap: break-word;'>97.2</td><td style='text-align: center; word-wrap: break-word;'>112</td><td style='text-align: center; word-wrap: break-word;'>16.3</td></tr><tr><td colspan="5">At 425  $ {}^\circ $C (800  $ {}^\circ $F)</td></tr><tr><td style='text-align: center; word-wrap: break-word;'>7</td><td style='text-align: center; word-wrap: break-word;'>546</td><td style='text-align: center; word-wrap: break-word;'>79.2</td><td style='text-align: center; word-wrap: break-word;'>103</td><td style='text-align: center; word-wrap: break-word;'>14.9</td></tr><tr><td style='text-align: center; word-wrap: break-word;'>8</td><td style='text-align: center; word-wrap: break-word;'>520</td><td style='text-align: center; word-wrap: break-word;'>75.4</td><td style='text-align: center; word-wrap: break-word;'>101</td><td style='text-align: center; word-wrap: break-word;'>14.7</td></tr><tr><td style='text-align: center; word-wrap: break-word;'>9</td><td style='text-align: center; word-wrap: break-word;'>535</td><td style='text-align: center; word-wrap: break-word;'>77.6</td><td style='text-align: center; word-wrap: break-word;'>96</td><td style='text-align: center; word-wrap: break-word;'>13.9</td></tr></table>

<div style="text-align: center;">Ti-6242: Effect of silicon on beta transus temperature</div>


<div style="text-align: center;"><img src="imgs/img_in_chart_box_280_246_675_561.jpg" alt="Image" width="33%" /></div>


Source: Aerospace Structural Metals Handbook, Code 3718, Vol 4, Battelle Columbus Laboratories, June 1978

<div style="text-align: center;">Ti-6242S: Alpha content vs solution temperature</div>


<div style="text-align: center;"><img src="imgs/img_in_chart_box_710_240_1098_563.jpg" alt="Image" width="32%" /></div>


Solution treated, 1 h, AC + 595 °C (1100 °F), 8 h, AC.

Source: Aerospace Structural Metals Handbook, Code 3718, Vol 4, Battelle Columbus Laboratories, June 1978

<div style="text-align: center;">Ti-6242: Time-temperature-transformation diagram</div>


<div style="text-align: center;"><img src="imgs/img_in_chart_box_277_683_674_993.jpg" alt="Image" width="33%" /></div>


<div style="text-align: center;">Source: H.W. Rosenberg, M.B. Vordahl, and D.B. Hunter, Project No. 48-8, Tech. Rep. No. 17, Timet, Jan 1966</div>


<div style="text-align: center;">Ti-6242: Comparison of CCT diagram and isothermal diagram</div>


<div style="text-align: center;"><img src="imgs/img_in_chart_box_274_1140_669_1446.jpg" alt="Image" width="33%" /></div>


<div style="text-align: center;">Source: D.R. Mitchell, Welding Evaluation of Ti-6Al-2Sn-4Zr-2Mo Sheet, TMCA Project BW-10-1, Final Report, June 1968, reported in Aerospace Structural Metals Handbook, Battelle Columbus Laboratories, June 1978</div>


<div style="text-align: center;">Ti-6242: Breakup of lamellar α by shear strain</div>


<div style="text-align: center;"><img src="imgs/img_in_chart_box_710_686_1093_995.jpg" alt="Image" width="32%" /></div>


<div style="text-align: center;">Lamellar breakup was done by torsional deformation at 925 °C (1700 °F), and the transformation from lamellar to equiaxed grains was evaluated by optical and electron microscopy. The average length-to-width aspect ratio of groups of 100 random lamella segments or equiaxed grains was calculated.</div>


Source: G. Weisch, I. Weiss, D. Eylon, and F.H. Froes, Shear Deformation and Breakup of Lamellar Morphology in Ti-6Al-2Sn-4Zr-2Mo, in Sixth World Conference on Titanium, P. Lacombe, R. Tricot, and G. Beranger, Ed., Les Editions de Physique, Paris, 1989, p 1289-1293

<div style="text-align: center;">Ti-6Al-2Sn-4Zr-2Mo-0.08Si: Specifications and compositions (continued)</div>



<table border=1 style='margin: auto; word-wrap: break-word;'><tr><td rowspan="2">Specification</td><td rowspan="2">Designation</td><td rowspan="2">Description</td><td colspan="11">Composition, wt%</td></tr><tr><td style='text-align: center; word-wrap: break-word;'>Al</td><td style='text-align: center; word-wrap: break-word;'>Fe</td><td style='text-align: center; word-wrap: break-word;'>H</td><td style='text-align: center; word-wrap: break-word;'>Mo</td><td style='text-align: center; word-wrap: break-word;'>N</td><td style='text-align: center; word-wrap: break-word;'>O</td><td style='text-align: center; word-wrap: break-word;'>Sn</td><td style='text-align: center; word-wrap: break-word;'>Zr</td><td style='text-align: center; word-wrap: break-word;'>Other</td><td style='text-align: center; word-wrap: break-word;'></td><td style='text-align: center; word-wrap: break-word;'></td></tr><tr><td colspan="14">USA (continued)</td></tr><tr><td style='text-align: center; word-wrap: break-word;'>AMS 4976D</td><td style='text-align: center; word-wrap: break-word;'></td><td style='text-align: center; word-wrap: break-word;'>Frg HT</td><td style='text-align: center; word-wrap: break-word;'>5.5-6.5</td><td style='text-align: center; word-wrap: break-word;'>0.1 max</td><td style='text-align: center; word-wrap: break-word;'>0.0125 max</td><td style='text-align: center; word-wrap: break-word;'>1.8-2.2</td><td style='text-align: center; word-wrap: break-word;'>0.05 max</td><td style='text-align: center; word-wrap: break-word;'>0.15 max</td><td style='text-align: center; word-wrap: break-word;'>1.8-2.2</td><td style='text-align: center; word-wrap: break-word;'>3.6-4.4</td><td colspan="3">C 0.05 max; Si 0.06-0.1; Y 0.005 max; OE 0.1 max; OT 0.3 max; bal Ti</td></tr><tr><td style='text-align: center; word-wrap: break-word;'>MIL-T-81556A</td><td style='text-align: center; word-wrap: break-word;'>Code AB-4</td><td style='text-align: center; word-wrap: break-word;'>Ext Bar Shp Ann</td><td style='text-align: center; word-wrap: break-word;'>5.5-6.5</td><td style='text-align: center; word-wrap: break-word;'>0.25</td><td style='text-align: center; word-wrap: break-word;'>0.015</td><td style='text-align: center; word-wrap: break-word;'>1.8-2.2</td><td style='text-align: center; word-wrap: break-word;'>0.04</td><td style='text-align: center; word-wrap: break-word;'>0.15</td><td style='text-align: center; word-wrap: break-word;'>1.8-2.2</td><td style='text-align: center; word-wrap: break-word;'>3.6-4.4</td><td colspan="3">C 0.05; Y 0.005; Si 0.06-0.1; OT 0.3; bal Ti</td></tr><tr><td style='text-align: center; word-wrap: break-word;'>MIL-T-81556A</td><td style='text-align: center; word-wrap: break-word;'>Code AB-4</td><td style='text-align: center; word-wrap: break-word;'>Ext Bar Shp STA</td><td style='text-align: center; word-wrap: break-word;'>5.5-6.5</td><td style='text-align: center; word-wrap: break-word;'>0.25</td><td style='text-align: center; word-wrap: break-word;'>0.015</td><td style='text-align: center; word-wrap: break-word;'>1.8-2.2</td><td style='text-align: center; word-wrap: break-word;'>0.04</td><td style='text-align: center; word-wrap: break-word;'>0.15</td><td style='text-align: center; word-wrap: break-word;'>1.8-2.2</td><td style='text-align: center; word-wrap: break-word;'>3.6-4.4</td><td colspan="3">C 0.05; Si 0.06-0.1; Y 0.005; OT 0.3; bal Ti</td></tr><tr><td style='text-align: center; word-wrap: break-word;'>MIL-T-81915</td><td style='text-align: center; word-wrap: break-word;'>Type III Comp B</td><td style='text-align: center; word-wrap: break-word;'>Cast Ann</td><td style='text-align: center; word-wrap: break-word;'>5.5-6.5</td><td style='text-align: center; word-wrap: break-word;'>0.35</td><td style='text-align: center; word-wrap: break-word;'>0.015</td><td style='text-align: center; word-wrap: break-word;'>1.5-2.5</td><td style='text-align: center; word-wrap: break-word;'>0.05</td><td style='text-align: center; word-wrap: break-word;'>0.12</td><td style='text-align: center; word-wrap: break-word;'>1.5-2.5</td><td style='text-align: center; word-wrap: break-word;'>3.6-4.4</td><td colspan="3">C 0.08; OT 0.4; bal Ti</td></tr><tr><td style='text-align: center; word-wrap: break-word;'>MIL-T-9046J</td><td style='text-align: center; word-wrap: break-word;'>Code AB-4</td><td style='text-align: center; word-wrap: break-word;'>Sh Stp Pit DA</td><td style='text-align: center; word-wrap: break-word;'>5.5-6.5</td><td style='text-align: center; word-wrap: break-word;'>0.25</td><td style='text-align: center; word-wrap: break-word;'>0.015</td><td style='text-align: center; word-wrap: break-word;'>1.8-2.2</td><td style='text-align: center; word-wrap: break-word;'>0.04</td><td style='text-align: center; word-wrap: break-word;'>0.15</td><td style='text-align: center; word-wrap: break-word;'>1.8-2.2</td><td style='text-align: center; word-wrap: break-word;'>3.6-4.4</td><td colspan="3">C 0.05; OT 0.3; bal Ti</td></tr><tr><td style='text-align: center; word-wrap: break-word;'>MIL-T-9046J</td><td style='text-align: center; word-wrap: break-word;'>Code AB-4</td><td style='text-align: center; word-wrap: break-word;'>Sh Stp Pit TA</td><td style='text-align: center; word-wrap: break-word;'>5.5-6.5</td><td style='text-align: center; word-wrap: break-word;'>0.25</td><td style='text-align: center; word-wrap: break-word;'>0.015</td><td style='text-align: center; word-wrap: break-word;'>1.8-2.2</td><td style='text-align: center; word-wrap: break-word;'>0.04</td><td style='text-align: center; word-wrap: break-word;'>0.15</td><td style='text-align: center; word-wrap: break-word;'>1.8-2.2</td><td style='text-align: center; word-wrap: break-word;'>3.6-4.4</td><td colspan="3">C 0.05; OT 0.3; bal Ti</td></tr><tr><td style='text-align: center; word-wrap: break-word;'>MIL-T-9047G</td><td style='text-align: center; word-wrap: break-word;'>Ti-6Al-2Sn-4Zr-2Mo</td><td style='text-align: center; word-wrap: break-word;'>Bar Bil DA</td><td style='text-align: center; word-wrap: break-word;'>5.5-6.5</td><td style='text-align: center; word-wrap: break-word;'>0.25</td><td style='text-align: center; word-wrap: break-word;'>0.015</td><td style='text-align: center; word-wrap: break-word;'>1.8-2.2</td><td style='text-align: center; word-wrap: break-word;'>0.04</td><td style='text-align: center; word-wrap: break-word;'>0.15</td><td style='text-align: center; word-wrap: break-word;'>1.8-2.2</td><td style='text-align: center; word-wrap: break-word;'>3.6-4.4</td><td colspan="3">C 0.05; OT 0.3; Y 0.005; bal Ti</td></tr><tr><td style='text-align: center; word-wrap: break-word;'>MIL-T-9047G</td><td style='text-align: center; word-wrap: break-word;'>Ti-6Al-2Sn-4Zr-2Mo</td><td style='text-align: center; word-wrap: break-word;'>Bar Bil STA</td><td style='text-align: center; word-wrap: break-word;'>5.5-6.5</td><td style='text-align: center; word-wrap: break-word;'>0.25</td><td style='text-align: center; word-wrap: break-word;'>0.015</td><td style='text-align: center; word-wrap: break-word;'>1.8-2.2</td><td style='text-align: center; word-wrap: break-word;'>0.04</td><td style='text-align: center; word-wrap: break-word;'>0.15</td><td style='text-align: center; word-wrap: break-word;'>1.8-2.2</td><td style='text-align: center; word-wrap: break-word;'>3.6-4.4</td><td colspan="3">C 0.05; Y 0.005; OT 0.3; bal Ti</td></tr></table>

<div style="text-align: center;">Ti-6Al-2Sn-4Zr-2Mo-0.08Si : Compositions</div>



<table border=1 style='margin: auto; word-wrap: break-word;'><tr><td style='text-align: center; word-wrap: break-word;'>Specification</td><td style='text-align: center; word-wrap: break-word;'>Designation</td><td style='text-align: center; word-wrap: break-word;'>Description</td><td style='text-align: center; word-wrap: break-word;'>Al</td><td style='text-align: center; word-wrap: break-word;'>Fe</td><td style='text-align: center; word-wrap: break-word;'>H</td><td style='text-align: center; word-wrap: break-word;'>Mo</td><td style='text-align: center; word-wrap: break-word;'>N</td><td style='text-align: center; word-wrap: break-word;'>O</td><td style='text-align: center; word-wrap: break-word;'>Sn</td><td style='text-align: center; word-wrap: break-word;'>Zr</td><td style='text-align: center; word-wrap: break-word;'>Other</td></tr><tr><td colspan="12">France</td></tr><tr><td style='text-align: center; word-wrap: break-word;'>Ugine</td><td style='text-align: center; word-wrap: break-word;'>UT6242</td><td style='text-align: center; word-wrap: break-word;'>Bar Trg Ann</td><td style='text-align: center; word-wrap: break-word;'>5.5-6.5</td><td style='text-align: center; word-wrap: break-word;'>*</td><td style='text-align: center; word-wrap: break-word;'></td><td style='text-align: center; word-wrap: break-word;'>1.8-2.2</td><td style='text-align: center; word-wrap: break-word;'></td><td style='text-align: center; word-wrap: break-word;'></td><td style='text-align: center; word-wrap: break-word;'>1.8-2.2</td><td style='text-align: center; word-wrap: break-word;'>3.6-4.4</td><td style='text-align: center; word-wrap: break-word;'></td></tr><tr><td colspan="12">Germany</td></tr><tr><td style='text-align: center; word-wrap: break-word;'>Deutsche T</td><td style='text-align: center; word-wrap: break-word;'>Contimet AlSnZrMo6-2-4-2</td><td style='text-align: center; word-wrap: break-word;'>Plt Bar Frg Ann</td><td style='text-align: center; word-wrap: break-word;'>5.5-6.5</td><td style='text-align: center; word-wrap: break-word;'>0.25</td><td style='text-align: center; word-wrap: break-word;'>0.015</td><td style='text-align: center; word-wrap: break-word;'>1.8-2.2</td><td style='text-align: center; word-wrap: break-word;'>0.05</td><td style='text-align: center; word-wrap: break-word;'>0.15</td><td style='text-align: center; word-wrap: break-word;'>1.8-2.2</td><td style='text-align: center; word-wrap: break-word;'>3.6-4.4</td><td style='text-align: center; word-wrap: break-word;'>C 0.05; Si 0.06-0.12; bal Ti</td></tr><tr><td style='text-align: center; word-wrap: break-word;'>Deutsche T</td><td style='text-align: center; word-wrap: break-word;'>Contimet AlSnZrMo6-2-4-2</td><td style='text-align: center; word-wrap: break-word;'>Plt Bar Frg STA</td><td style='text-align: center; word-wrap: break-word;'>5.5-6.5</td><td style='text-align: center; word-wrap: break-word;'>0.25</td><td style='text-align: center; word-wrap: break-word;'>0.015</td><td style='text-align: center; word-wrap: break-word;'>1.8-2.2</td><td style='text-align: center; word-wrap: break-word;'>0.05</td><td style='text-align: center; word-wrap: break-word;'>0.15</td><td style='text-align: center; word-wrap: break-word;'>1.8-2.2</td><td style='text-align: center; word-wrap: break-word;'>3.6-4.4</td><td style='text-align: center; word-wrap: break-word;'>C 0.05; Si 0.06-0.12; bal Ti</td></tr><tr><td style='text-align: center; word-wrap: break-word;'>Deutsche T</td><td style='text-align: center; word-wrap: break-word;'>LT24</td><td style='text-align: center; word-wrap: break-word;'>Agod</td><td style='text-align: center; word-wrap: break-word;'>5.5-6.5</td><td style='text-align: center; word-wrap: break-word;'>0.25</td><td style='text-align: center; word-wrap: break-word;'>0.015</td><td style='text-align: center; word-wrap: break-word;'>1.8-2.2</td><td style='text-align: center; word-wrap: break-word;'>0.05</td><td style='text-align: center; word-wrap: break-word;'>0.12</td><td style='text-align: center; word-wrap: break-word;'>1.8-2.2</td><td style='text-align: center; word-wrap: break-word;'>3.6-4.4</td><td style='text-align: center; word-wrap: break-word;'>C 0.05; bal Ti</td></tr><tr><td style='text-align: center; word-wrap: break-word;'>Fuchs</td><td style='text-align: center; word-wrap: break-word;'>TL62</td><td style='text-align: center; word-wrap: break-word;'>Frg</td><td style='text-align: center; word-wrap: break-word;'>6</td><td style='text-align: center; word-wrap: break-word;'></td><td style='text-align: center; word-wrap: break-word;'></td><td style='text-align: center; word-wrap: break-word;'>2</td><td style='text-align: center; word-wrap: break-word;'></td><td style='text-align: center; word-wrap: break-word;'></td><td style='text-align: center; word-wrap: break-word;'>2</td><td style='text-align: center; word-wrap: break-word;'>4</td><td style='text-align: center; word-wrap: break-word;'>bal Ti</td></tr><tr><td colspan="12">Japan</td></tr><tr><td style='text-align: center; word-wrap: break-word;'>Kobe</td><td style='text-align: center; word-wrap: break-word;'>KS6-2-4-2</td><td style='text-align: center; word-wrap: break-word;'>Bar Frg STA</td><td style='text-align: center; word-wrap: break-word;'>5.5-6.5</td><td style='text-align: center; word-wrap: break-word;'>0.25</td><td style='text-align: center; word-wrap: break-word;'>0.015</td><td style='text-align: center; word-wrap: break-word;'>1.8-2.2</td><td style='text-align: center; word-wrap: break-word;'>0.05</td><td style='text-align: center; word-wrap: break-word;'>0.15</td><td style='text-align: center; word-wrap: break-word;'>1.8-2.2</td><td style='text-align: center; word-wrap: break-word;'>3.6-4.4</td><td style='text-align: center; word-wrap: break-word;'>bal Ti</td></tr><tr><td colspan="12">USA</td></tr><tr><td style='text-align: center; word-wrap: break-word;'>OREMET</td><td style='text-align: center; word-wrap: break-word;'>Ti-6242</td><td style='text-align: center; word-wrap: break-word;'></td><td style='text-align: center; word-wrap: break-word;'></td><td style='text-align: center; word-wrap: break-word;'></td><td style='text-align: center; word-wrap: break-word;'></td><td style='text-align: center; word-wrap: break-word;'></td><td style='text-align: center; word-wrap: break-word;'></td><td style='text-align: center; word-wrap: break-word;'></td><td style='text-align: center; word-wrap: break-word;'></td><td style='text-align: center; word-wrap: break-word;'></td><td style='text-align: center; word-wrap: break-word;'></td></tr><tr><td style='text-align: center; word-wrap: break-word;'>RMI</td><td style='text-align: center; word-wrap: break-word;'>RMI 6Al-2Sn-4Zr-2Mo-0.10Si</td><td style='text-align: center; word-wrap: break-word;'>Bar Bil Plt Sh STA</td><td style='text-align: center; word-wrap: break-word;'>5.5-6.5</td><td style='text-align: center; word-wrap: break-word;'>0.25</td><td style='text-align: center; word-wrap: break-word;'>0.01-0.0125</td><td style='text-align: center; word-wrap: break-word;'>1.75-2.25</td><td style='text-align: center; word-wrap: break-word;'>0.05</td><td style='text-align: center; word-wrap: break-word;'>0.12</td><td style='text-align: center; word-wrap: break-word;'>1.75-2.25</td><td style='text-align: center; word-wrap: break-word;'>3.5-4.5</td><td style='text-align: center; word-wrap: break-word;'>C 0.08; Si 0.1; bal Ti</td></tr><tr><td style='text-align: center; word-wrap: break-word;'>TIMET</td><td style='text-align: center; word-wrap: break-word;'>TIMETAL-6-2-4-2</td><td style='text-align: center; word-wrap: break-word;'>Bar Bil Plt Sh STA</td><td style='text-align: center; word-wrap: break-word;'>5.5-6.5</td><td style='text-align: center; word-wrap: break-word;'>0.25</td><td style='text-align: center; word-wrap: break-word;'>0.01-0.0125</td><td style='text-align: center; word-wrap: break-word;'>1.75-2.25</td><td style='text-align: center; word-wrap: break-word;'>0.05</td><td style='text-align: center; word-wrap: break-word;'>0.12</td><td style='text-align: center; word-wrap: break-word;'>1.75-2.25</td><td style='text-align: center; word-wrap: break-word;'>3.5-4.5</td><td style='text-align: center; word-wrap: break-word;'>C 0.08; Si 0.1; bal Ti</td></tr></table>

#### Phases and Structures

The structures of Ti-6Al-2Sn-4Zr-2Mo alloy are typically equiaxed α in a transformed β matrix, or a fully transformed structure that maximizes creep resistance. The equiaxed α grains found in sheet products tend to be smaller than those found in forgings, as with other alloys, and are present in greater proportion than in forgings. Primary α is typically about 80 to 90% of the structure in sheet products and can be somewhat lower than this in forged products, because the final forging temperature is normally higher than the final rolling temperature used for sheet. As in other near-α alloys, small amounts of residual β phase can be observed metallographically within the transformed β portion of the structure, typically between the acicular α grains of the transformed phase. Breakup of lamellar α into equiaxed α occurs during working (see figure).



Beta Transus.  $ 995 \pm 15\,^{\circ}\mathrm{C} $ ( $ 1825 \pm 25\,^{\circ}\mathrm{F} $)
