Repository: jiushiaaa/PaperExtraction

# 高熵合金论文结构化抽取 Pipeline

从高熵合金（HEA）领域学术 PDF 中抽取「成分–工艺–性能」结构化数据，输出 JSONL，供下游机器学习或知识库使用。

基于 [LangExtract](https://github.com/google/langextract) ，默认按 **OpenAI 兼容接口** 工作：你可以在 `.env` 中自定义 `API Key / Base URL / Model / 请求参数`（如 `temperature`、`enable_thinking`）。同时保留 Gemini 入口，支持文本清洗、分块抽取、单块超时与解析失败重试，并在 Python 层做去噪过滤（仅保留本文研究材料）。

---

## 功能概览

| 功能 | 说明 |
|------|------|
| **开放模型接入** | 支持任意 OpenAI 兼容 API（可直传 model_id）；Gemini 单独保留 |
| **文本清洗** | 去除出版商声明；在正文后 30% 内截断致谢 / 利益冲突 / 参考文献，节省 Token |
| **分块抽取** | 按字符数分块 + 重叠，单块失败可切半重试；单块超时（默认 240s）跳过，不拖死整程 |
| **结构化输出** | 扁平 Extraction → 按 `material_id` 聚合为 MaterialEntity → 转目标 JSON 模板（`Composition_Info` / `Process_Info` / `Properties_Info`）写入 JSONL |
| **去噪过滤** | 在 Schema 中增加 `role ∈ {Target, Reference, Other}`，仅保留 `role == 'Target'` 的材料记录（本文作者亲自制备和研究的材料），自动跳过 316L、Ti64 等对比/引用材料。 |

---

## 项目结构

```
AM/
├── main.py              # 入口：argparse、分块、lx.extract、聚合、写 JSONL（含 role 过滤）
├── config_manager.py    # 模型工厂：环境变量驱动（OpenAI 兼容 + Gemini）
├── openai_compatible_provider.py  # 本地 OpenAI provider 扩展（支持 extra_body 等）
├── pdf_utils.py         # PDF 提文本、clean_and_truncate_text、chunk_text
├── schemas.py           # Pydantic 模型（Element / Property / Processing / MaterialEntity）
│                        # + build_prompt_description、group_extractions_to_entities、entity_to_target_json / material_entity_to_target_json
├── .env                 # 本地 API Key
├── AMpdf/               # 待处理 PDF，程序扫描该目录下 *.pdf
├── output/              # 输出 he_data_{model}.jsonl
├── requirements.txt     # 依赖
└── README.md            # 本文件
```

可选：仓库内可含 `langextract-main/` 作为 LangExtract 子模块或本地参考，运行时不依赖该目录。

---

## 环境要求

- **Python** ≥ 3.10
- 建议使用虚拟环境：`python -m venv .venv` 后激活再安装依赖

---

## 安装

```bash
git clone https://github.com/jiushiaaa/langextract-AM.git
cd AM
pip install -r requirements.txt
```

---

## 配置

在项目根目录创建 `.env` 文件：

```env

# OpenAI 兼容接口（推荐；支持 python-dotenv 的 export 写法）
export LLM_API_KEY="bce-v3/xxx"
export LLM_BASE_URL="https://qianfan.bj.baidubce.com/v2"
export LLM_MODEL="ep_3nr55ube9_ernie"

# 常用生成参数
export LLM_TEMPERATURE="0.1"
export LLM_MAX_OUTPUT_TOKENS="8192"

# 显式关闭深度思考（会注入 extra_body.enable_thinking=false）
export LLM_ENABLE_THINKING="false"

# 思考预算（仅在 enable_thinking=true 时有意义，范围 100~60000）

# export LLM_THINKING_BUDGET="800"

# 额外请求体（可选；JSON 对象）

# export LLM_EXTRA_BODY='{"enable_thinking": false, "foo": "bar"}'

# 高级透传（可选；直接合并到 provider_kwargs）

# export LLM_OPENAI_KWARGS='{"top_p":0.9,"response_format":{"type":"json_object"}}'

# 部分 OpenAI 兼容网关不支持 response_format，可关闭强制 JSON 模式（可选）

# export LLM_DISABLE_RESPONSE_FORMAT="true"

# 调试原始输出（可选）

# export LLM_DEBUG_RAW="true"

# 单块超时秒数（可选，默认 240）

# export CHUNK_TIMEOUT_SECONDS="300"

# 请求重试（可选，默认重试 2 次，指数退避）

# export LLM_MAX_RETRIES="2"

# export LLM_RETRY_BACKOFF_SECONDS="1.5"

# 实体落地校验（默认 true：实体名/化学式需能在原文命中，减少幻觉）

# export STRICT_ENTITY_GROUNDING="true"

# Gemini（仅在 --model gemini 时）

# export GOOGLE_API_KEY="你的Gemini密钥"
```

说明：
- 默认 `python main.py` 会走 `--model env`，因此需要先配置 `LLM_MODEL`。
- OpenAI 兼容模式下必须配置：`LLM_API_KEY`、`LLM_BASE_URL`、`LLM_MODEL`。
- 可通过 `LLM_EXTRA_BODY` 传任何网关私有字段；`LLM_ENABLE_THINKING=false` 会自动写入 `extra_body.enable_thinking=false`。
- ERNIE 5.0 思考模型建议：`LLM_ENABLE_THINKING=true/false` + `LLM_THINKING_BUDGET`（100~60000）。

---

## 使用方法

```bash

# 默认：env（读取 LLM_MODEL）
python main.py

# 使用 Gemini
python main.py --model gemini

# 显式走 env（读取 .env 的 LLM_MODEL）
python main.py --model env

# 或直接传任意 OpenAI 兼容 model_id
python main.py --model ep_3nr55ube9_ernie

# 限制篇数、分块大小、并发（workers>1 会并发调用）
python main.py --model ep_3nr55ube9_ernie --max 2 --chunk 12000
```

### ERNIE 5.0 思考参数示例

```env
export LLM_MODEL="ernie-5.0-thinking-preview"

# 关闭思考（推荐抽取任务）
export LLM_ENABLE_THINKING="false"

# 开启思考 + 限制思考 token

# export LLM_ENABLE_THINKING="true"

# export LLM_THINKING_BUDGET="800"
```

### 参数说明

| 参数 | 默认 | 说明 |
|------|------|------|
| `--model` | `env` | 取值：`gemini` / `env` / 任意 OpenAI 兼容 `model_id` |
| `--max` | 0 | 最多处理 PDF 数量，0 表示全部 |
| `--chunk` | 6000 | 分块大小（字符），单块失败会切半重试 |
| `--workers` | 1 | 分块并发数，1 为串行（便于排查卡住） |

---

## 输出

- 路径：`output/he_data_{model}.jsonl`
- 格式：每行一条 JSON，核心结构为：
  - `Composition_Info`：成分信息（`Mat_ID`、`Alloy_Name_Raw`、`Formula_Normalized`、`Composition_JSON` 等）；
  - `Process_Info`：工艺与微观组织信息（`Process_Category`、`Process_Text_For_AI`、`Key_Params_JSON`、`Microstructure_Text_For_AI` 等）；
  - `Properties_Info`：力学性能列表（每条含 `Test_ID`、`Test_Temperature_K`、`Property_Type`、`Property_Value`、`Property_Unit`）。
- 其中 `Composition_JSON` 与 `Key_Params_JSON` 为 **字符串格式的 JSON**（由 `json.dumps(..., ensure_ascii=False)` 生成），满足甲方对“转义 JSON 字符串”的要求。
- 顶层还包含 `_source_pdf`（溯源 PDF 文件名）与 `role` 字段，方便后续再次筛选/统计。
- 每次运行会**覆盖**该模型对应的 JSONL 文件；多篇 PDF 时按篇追加写入（线程安全）。

---

## 常见问题与优化方向

1. **403 访问过于频繁**  
   星河社区 API 限流：保持 `--workers 1` 或改为 2，并适当增大 `--chunk` 减少请求次数。

2. **某块一直卡在 “HTTP 200 OK” 之后**  
   已加单块超时（默认 240 秒），超时会自动跳过该块并继续下一块；可在 `main.py` 中调整 `CHUNK_TIMEOUT`。思考模型推理慢，建议保持 240 或更大。

3.

File: reports/snapshots/baseline/1-2024-MSEA-Ti₄₂Hf₂₁Nb₂₁V₁₆-DED.json
{
  "Dataset_Description": "High Entropy Alloy Data Extraction Template",
  "Materials": [
    {
      "description": "--- Material 1: Ti42Hf21Nb21V16 (T42) ---",
      "Mat_ID": "M001",
      "Alloy_Name_Raw": "Ti42Hf21Nb21V16 (T42)",
      "Formula_Normalized": "Ti42Hf21Nb21V16(T42)",
      "Composition_JSON": {
        "Ti": 42.0,
        "Hf": 21.0,
        "Nb": 21.0,
        "V": 16.0,
        "T": 42.0
      },
      "Source_DOI": "",
      "Source_File": "1-2024-MSEA-Ti₄₂Hf₂₁Nb₂₁V₁₆-DED.txt",
      "Processed_Samples": [
        {
          "Sample_ID": "S001_AutoExtracted",
          "Process_Category": "AM_DED",
          "Process_Text_For_AI": "LENS (laser-engineered net shaping) with remelting procedure; scanning speed: 5 mm/s; hatching space: 381 μm; working laser power: 550 W; remelting power: 800 W; layer thickness: 200 μm; argon atmosphere with oxygen content below 200 ppm; powder particle size: ~81 μm",
          "Key_Params_JSON": {},
          "Main_Phase": "",
          "Microstructure_Text_For_AI": "technique_1: XRD (x-ray diffraction) with Cu Kα radiation (λ = 1.54 Å); technique_2: SEM (scanning electron microscopy) with EBSD (electron back-scattered diffraction); technique_3: TEM (transmission electron microscopy) with EDX (energy-dispersive X-ray); technique_4: APT (3D atom probe tomography); technique_5: PDF (pair distribution function) analysis with Ag Kα radiation (λ = 0.56 Å); technique_6: First-principles calculations (CASTEP package with VCA method); technique_7: Tensile testing at various temperatures (RT, 673 K, 773 K, 873 K, 1073 K) with strain rate 1×10⁻³ s⁻¹; technique_8: High-temperature oxidation testing at 1073 K for various durations (1-120 h)",
          "Has_Precipitates": false,
          "Grain_Size_avg_um": null,
          "Performance_Tests": [
            {
              "Test_ID": "T001",
              "Test_Temperature_K": null,
              "Property_Type": "Yield_Strength",
              "Property_Value": 1030.0,
              "Property_Unit": "MPa"
            },
            {
              "Test_ID": "T002",
              "Test_Temperature_K": null,
              "Property_Type": "Fracture_Strain",
              "Property_Value": 22.5,
              "Property_Unit": "%"
            },
            {
              "Test_ID": "T003",
              "Test_Temperature_K": 673.0,
              "Property_Type": "Yield_Strength",
              "Property_Value": 681.0,
              "Property_Unit": "MPa"
            },
            {
              "Test_ID": "T004",
              "Test_Temperature_K": 673.0,
              "Property_Type": "Fracture_Strain",
              "Property_Value": 27.8,
              "Property_Unit": "%"
            },
            {
              "Test_ID": "T005",
              "Test_Temperature_K": 773.0,
              "Property_Type": "Yield_Strength",
              "Property_Value": 661.0,
              "Property_Unit": "MPa"
            },
            {
              "Test_ID": "T006",
              "Test_Temperature_K": 773.0,
              "Property_Type": "Fracture_Strain",
              "Property_Value": 16.8,
              "Property_Unit": "%"
            },
            {
              "Test_ID": "T007",
              "Test_Temperature_K": 873.0,
              "Property_Type": "Yield_Strength",
              "Property_Value": 635.0,
              "Property_Unit": "MPa"
            },
            {
              "Test_ID": "T008",
              "Test_Temperature_K": 873.0,
              "Property_Type": "Fracture_Strain",
              "Property_Value": 7.5,
              "Property_Unit": "%"
            },
            {
              "Test_ID": "T009",
              "Test_Temperature_K": null,
              "Property_Type": "local_lattice_strain",
              "Property_Value": 3.68,
              "Property_Unit": "%"
            },
            {
              "Test_ID": "T010",
              "Test_Temperature_K": null,
              "Property_Type": "lattice_constant",
              "Property_Value": 3.32626,
              "Property_Unit": "Å"
            },
            {
              "Test_ID": "T011",
              "Test_Temperature_K": null,
              "Property_Type": "Young_s_modulus",
              "Property_Value": 105.99,
              "Property_Unit": "GPa"
            },
            {
              "Test_ID": "T012",
              "Test_Temperature_K": 673.0,
              "Property_Type": "Young_s_modulus",
              "Property_Value": 106.26,
              "Property_Unit": "GPa"
            },
            {
              "Test_ID": "T013",
              "Test_Temperature_K": 773.0,
              "Property_Type": "Young_s_modulus",
              "Property_Value": 106.18,
              "Property_Unit": "GPa"
            },
            {
              "Test_ID": "T014",
              "Test_Temperature_K": 873.0,
              "Property_Type": "Young_s_modulus",
              "Property_Value": 106.03,
              "Property_Unit": "GPa"
            },
            {
              "Test_ID": "T015",
              "Test_Temperature_K": 1073.0,
              "Property_Type": "Young_s_modulus",
              "Property_Value": 105.55,
              "Property_Unit": "GPa"
            },
            {
              "Test_ID": "T017",
              "Test_Temperature_K": null,
              "Property_Type": "Grain_Size",
              "Property_Value": 200.0,
              "Property_Unit": "μm"
            },
            {
              "Test_ID": "T018",
              "Test_Temperature_K": null,
              "Property_Type": "Grain_Size",
              "Property_Value": 400.0,
              "Property_Unit": "μm"
            }
          ]
        }
      ]
    }
  ]
}

File: reports/snapshots/baseline/2-2025-Acta-Nb₁₅Ta₁₀W₇₅---添加NbC 纳米沉淀.json
{
  "Dataset_Description": "High Entropy Alloy Data Extraction Template",
  "Materials": [
    {
      "description": "--- Material 1: Nb15Ta10W75 ---",
      "Mat_ID": "M001",
      "Alloy_Name_Raw": "Nb15Ta10W75",
      "Formula_Normalized": "Nb15Ta10W75",
      "Composition_JSON": {
        "Nb": 15.0,
        "Ta": 10.0,
        "W": 75.0
      },
      "Source_DOI": "",
      "Source_File": "2-2025-Acta-Nb₁₅Ta₁₀W₇₅---添加NbC 纳米沉淀.txt",
      "Processed_Samples": [
        {
          "Sample_ID": "S001_AutoExtracted",
          "Process_Category": "Unknown",
          "Process_Text_For_AI": "Laser powder bed fusion (LPBF) with optimum parameters: P = 300 W, v = 400 mm/s, t = 40 μm, h = 30 μm; processed in argon atmosphere with <100 ppm oxygen; substrate was pure tungsten plate heated to reduce stress",
          "Key_Params_JSON": {},
          "Main_Phase": "",
          "Microstructure_Text_For_AI": "technique_1: XRD (D8 Advance Da Vinci, Bruker Corp., USA) with Cu-Kα radiation (λ = 1.5418 Å) at 40 kV, 40 mA, scan range 20-100° at 1.5°/min; technique_2: SEM (FEI Co., Hillsboro, OR, USA) with EDS and EBSD detectors; EBSD at 20 kV with 0.1 μm scan step",
          "Has_Precipitates": false,
          "Grain_Size_avg_um": null,
          "Performance_Tests": [
            {
              "Test_ID": "T001",
              "Test_Temperature_K": null,
              "Property_Type": "Yield_Strength",
              "Property_Value": 759.0,
              "Property_Unit": "MPa"
            },
            {
              "Test_ID": "T002",
              "Test_Temperature_K": null,
              "Property_Type": "Ultimate_Compressive_Strength",
              "Property_Value": 939.0,
              "Property_Unit": "MPa"
            },
            {
              "Test_ID": "T003",
              "Test_Temperature_K": null,
              "Property_Type": "Fracture_Strain",
              "Property_Value": 2.6,
              "Property_Unit": "%"
            },
            {
              "Test_ID": "T004",
              "Test_Temperature_K": null,
              "Property_Type": "Yield_Strength",
              "Property_Value": 1409.0,
              "Property_Unit": "MPa"
            },
            {
              "Test_ID": "T005",
              "Test_Temperature_K": null,
              "Property_Type": "Ultimate_Compressive_Strength",
              "Property_Value": 1520.0,
              "Property_Unit": "MPa"
            },
            {
              "Test_ID": "T006",
              "Test_Temperature_K": null,
              "Property_Type": "Fracture_Strain",
              "Property_Value": 5.3,
              "Property_Unit": "%"
            },
            {
              "Test_ID": "T007",
              "Test_Temperature_K": 1273.15,
              "Property_Type": "Yield_Strength",
              "Property_Value": 1009.0,
              "Property_Unit": "MPa"
            },
            {
              "Test_ID": "T008",
              "Test_Temperature_K": 1273.15,
              "Property_Type": "Ultimate_Compressive_Strength",
              "Property_Value": 1451.0,
              "Property_Unit": "MPa"
            },
            {
              "Test_ID": "T009",
              "Test_Temperature_K": 1273.15,
              "Property_Type": "Fracture_Strain",
              "Property_Value": 15.9,
              "Property_Unit": "%"
            },
            {
              "Test_ID": "T010",
              "Test_Temperature_K": 1473.15,
              "Property_Type": "Yield_Strength",
              "Property_Value": 942.0,
              "Property_Unit": "MPa"
            },
            {
              "Test_ID": "T011",
              "Test_Temperature_K": 1473.15,
              "Property_Type": "Ultimate_Compressive_Strength",
              "Property_Value": 1372.0,
              "Property_Unit": "MPa"
            },
            {
              "Test_ID": "T012",
              "Test_Temperature_K": 1473.15,
              "Property_Type": "Fracture_Strain",
              "Property_Value": 17.2,
              "Property_Unit": "%"
            },
            {
              "Test_ID": "T013",
              "Test_Temperature_K": 1673.15,
              "Property_Type": "Yield_Strength",
              "Property_Value": 841.0,
              "Property_Unit": "MPa"
            },
            {
              "Test_ID": "T014",
              "Test_Temperature_K": 1673.15,
              "Property_Type": "Ultimate_Compressive_Strength",
              "Property_Value": 1242.0,
              "Property_Unit": "MPa"
            },
            {
              "Test_ID": "T015",
              "Test_Temperature_K": 1673.15,
              "Property_Type": "Fracture_Strain",
              "Property_Value": 14.4,
              "Property_Unit": "%"
            },
            {
              "Test_ID": "T016",
              "Test_Temperature_K": 1873.15,
              "Property_Type": "Yield_Strength",
              "Property_Value": 640.0,
              "Property_Unit": "MPa"
            },
            {
              "Test_ID": "T017",
              "Test_Temperature_K": 1873.15,
              "Property_Type": "Ultimate_Compressive_Strength",
              "Property_Value": 744.0,
              "Property_Unit": "MPa"
            },
            {
              "Test_ID": "T018",
              "Test_Temperature_K": 1873.15,
              "Property_Type": "Fracture_Strain",
              "Property_Value": 14.6,
              "Property_Unit": "%"
            },
            {
              "Test_ID": "T019",
              "Test_Temperature_K": null,
              "Property_Type": "Dislocation_Density",
              "Property_Value": 336000000000000.0,
              "Property_Unit": "m^-2"
            },
            {
              "Test_ID": "T020",
              "Test_Temperature_K": null,
              "Property_Type": "Grain_Size",
              "Property_Value": 7.34,
              "Property_Unit": "μm"
            },
            {
              "Test_ID": "T021",
              "Test_Temperature_K": null,
              "Property_Type": "Relative_Density",
              "Property_Value": 99.2,
              "Property_Unit": "%"
            }
          ]
        }
      ]
    },
    {
      "description": "--- Material 2: (Nb15Ta10W75)98.5C1.5 ---",
      "Mat_ID": "M002",
      "Alloy_Name_Raw": "(Nb15Ta10W75)98.5C1.5",
      "Formula_Normalized": "(Nb15Ta10W75)98.5C1.5",
      "Composition_JSON": {
        "Nb": 15.0,
        "Ta": 10.0,
        "W": 75.0,
        "C": 1.5
      },
      "Source_DOI": "",
      "Source_File": "2-2025-Acta-Nb₁₅Ta₁₀W₇₅---添加NbC 纳米沉淀.txt",
      "Processed_Samples": [
        {
          "Sample_ID": "S002_AutoExtracted",
          "Process_Category": "AM_DED",
          "Process_Text_For_AI": "Laser powder bed fusion (LPBF) with optimum parameters: P = 300 W, v = 690 mm/s, t = 40 μm, h = 30 μm; processed in argon atmosphere with <100 ppm oxygen; substrate was pure tungsten plate heated to reduce stress; 1.5 at.% WC powder added to Nb15Ta10W75 powders",
          "Key_Params_JSON": {},
          "Main_Phase": "",
          "Microstructure_Text_For_AI": "technique_1: XRD (D8 Advance Da Vinci, Bruker Corp., USA) with Cu-Kα radiation (λ = 1.5418 Å) at 40 kV, 40 mA, scan range 20-100° at 1.5°/min; technique_2: SEM (FEI Co., Hillsboro, OR, USA) with EDS and EBSD detectors; EBSD at 20 kV with 0.1 μm scan step; technique_3: TEM (JEM-F200X, JEOL Ltd., Tokyo, Japan) at 200 kV; technique_4: 3D-APT (LEAP 5000X) at pulse repetition rate of 200 kHz and UV laser energy of 60 pJ",
          "Has_Precipitates": false,
          "Grain_Size_avg_um": null,
          "Performance_Tests": [
            {
              "Test_ID": "T001",
              "Test_Temperature_K": null,
              "Property_Type": "Yield_Strength",
              "Property_Value": 1591.0,
              "Property_Unit": "MPa"
            },
            {
              "Test_ID": "T002",
              "Test_Temperature_K": null,
              "Property_Type": "Ultimate_Compressive_Strength",
              "Property_Value": 1667.0,
              "Property_Unit": "MPa"
            },
            {
              "Test_ID": "T003",
              "Test_Temperature_K": null,
              "Property_Type": "Fracture_Strain",
              "Property_Value": 7.4,
              "Property_Unit": "%"
            },
            {
              "Test_ID": "T004",
              "Test_Temperature_K": null,
              "Property_Type": "Yield_Strength",
              "Property_Value": 1615.0,
              "Property_Unit": "MPa"
            },
            {
              "Test_ID": "T005",
              "Test_Temperature_K": null,
              "Property_Type": "Ultimate_Compressive_Strength",
              "Property_Value": 1692.0,
              "Property_Unit": "MPa"
            },
            {
              "Test_ID": "T006",
              "Test_Temperature_K": null,
              "Property_Type": "Fracture_Strain",
              "Property_Value": 8.3,
              "Property_Unit": "%"
            },
            {
              "Test_ID": "T007",
              "Test_Temperature_K": 1273.15,
              "Property_Type": "Yield_Strength",
              "Property_Value": 1105.0,
              "Property_Unit": "MPa"
            },
            {
              "Test_ID": "T008",
              "Test_Temperature_K": 1273.15,
              "Property_Type": "Ultimate_Compressive_Strength",
              "Property_Value": 1602.0,
              "Property_Unit": "MPa"
            },
            {
              "Test_ID": "T009",
              "Test_Temperature_K": 1273.15,
              "Property_Type": "Fracture_Strain",
              "Property_Value": 16.4,
              "Property_Unit": "%"
            },
            {
              "Test_ID": "T010",
              "Test_Temperature_K": 1473.15,
              "Property_Type": "Yield_Strength",
              "Property_Value": 1042.0,
              "Property_Unit": "MPa"
            },
            {
              "Test_ID": "T011",
              "Test_Temperature_K": 1473.15,
              "Property_Type": "Ultimate_Compressive_Strength",
              "Property_Value": 1513.0,
              "Property_Unit": "MPa"
            },
            {
              "Test_ID": "T012",
              "Test_Temperature_K": 1473.15,
              "Property_Type": "Fracture_Strain",
              "Property_Value": 15.0,
              "Property_Unit": "%"
            },
            {
              "Test_ID": "T013",
              "Test_Temperature_K": 1673.15,
              "Property_Type": "Yield_Strength",
              "Property_Value": 952.0,
              "Property_Unit": "MPa"
            },
            {
              "Test_ID": "T014",
              "Test_Temperature_K": 1673.15,
              "Property_Type": "Ultimate_Compressive_Strength",
              "Property_Value": 1397.0,
              "Property_Unit": "MPa"
            },
            {
              "Test_ID": "T015",
              "Test_Temperature_K": 1673.15,
              "Property_Type": "Fracture_Strain",
              "Property_Value": 14.8,
              "Property_Unit": "%"
            },
            {
              "Test_ID": "T016",
              "Test_Temperature_K": 1873.15,
              "Property_Type": "Yield_Strength",
              "Property_Value": 750.0,
              "Property_Unit": "MPa"
            },
            {
              "Test_ID": "T017",
              "Test_Temperature_K": 1873.15,
              "Property_Type": "Ultimate_Compressive_Strength",
              "Property_Value": 957.0,
              "Property_Unit": "MPa"
            },
            {
              "Test_ID": "T018",
              "Test_Temperature_K": 1873.15,
              "Property_Type": "Fracture_Strain",
              "Property_Value": 15.3,
              "Property_Unit": "%"
            },
            {
              "Test_ID": "T019",
              "Test_Temperature_K": null,
              "Property_Type": "Dislocation_Density",
              "Property_Value": 396000000000000.0,
              "Property_Unit": "m^-2"
            },
            {
              "Test_ID": "T020",
              "Test_Temperature_K": null,
              "Property_Type": "Grain_Size",
              "Property_Value": 6.1,
              "Property_Unit": "μm"
            },
            {
              "Test_ID": "T021",
              "Test_Temperature_K": null,
              "Property_Type": "NbC_precipitate_size",
              "Property_Value": 37.2,
              "Property_Unit": "nm"
            },
            {
              "Test_ID": "T022",
              "Test_Temperature_K": null,
              "Property_Type": "NbC_precipitate_number_density",
              "Property_Value": 9.7e+22,
              "Property_Unit": "m^-3"
            },
            {
              "Test_ID": "T023",
              "Test_Temperature_K": null,
              "Property_Type": "lattice_parameter",
              "Property_Value": 3.22,
              "Property_Unit": "Å"
            },
            {
              "Test_ID": "T024",
              "Test_Temperature_K": null,
              "Property_Type": "lattice_parameter",
              "Property_Value": 3.26,
              "Property_Unit": "Å"
            },
            {
              "Test_ID": "T025",
              "Test_Temperature_K": null,
              "Property_Type": "Relative_Density",
              "Property_Value": 99.5,
              "Property_Unit": "%"
            }
          ]
        }
      ]
    }
  ]
}

File: reports/snapshots/baseline/3-2024-JMST- Co42Cr20Ni30Ti4Al4.json
{
  "Dataset_Description": "High Entropy Alloy Data Extraction Template",
  "Materials": [
    {
      "description": "--- Material 1: Co42Cr20Ni30Ti4Al4 (at.%) ---",
      "Mat_ID": "M001",
      "Alloy_Name_Raw": "Co42Cr20Ni30Ti4Al4 (at.%)",
      "Formula_Normalized": "Co42Cr20Ni30Ti4Al4(at.%)",
      "Composition_JSON": {
        "Co": 42.0,
        "Cr": 20.0,
        "Ni": 30.0,
        "Ti": 4.0,
        "Al": 4.0
      },
      "Source_DOI": "",
      "Source_File": "3-2024-JMST- Co42Cr20Ni30Ti4Al4.txt",
      "Processed_Samples": [
        {
          "Sample_ID": "S001_AutoExtracted",
          "Process_Category": "Unknown",
          "Process_Text_For_AI": "Selective laser melting (SLM) with laser power of 200 W, scanning speed of 1000 mm s⁻¹, hatching space of 90 μm, beam size of 40 μm, layer thickness of 40 μm, argon atmosphere; followed by stress relief annealing at 723 K for 3 h with water quenching; then annealing at 973 K for 64 h followed by water quenching",
          "Key_Params_JSON": {},
          "Main_Phase": "",
          "Microstructure_Text_For_AI": "technique_1: XRD (Rigaku D/MAX-2250, Japan) with Cu Kα radiation; technique_2: SEM (TESCAN MIRA4 LMH) equipped with EDS and EBSD detector; technique_3: TEM (JEOL JEM-2100F, and JEM-ARM300F2, Japan) equipped with EDS; technique_4: EBSD (Aztec Crystal software); technique_5: Tensile testing at different temperatures (77 K, 298 K, 773 K, 873 K); technique_6: Metallographic methods for porosity measurement; technique_7: Archimedes method for density measurement; technique_8: Laser diffraction particle size analyzer (Malvern, Micro-plus)",
          "Has_Precipitates": false,
          "Grain_Size_avg_um": null,
          "Performance_Tests": [
            {
              "Test_ID": "T001",
              "Test_Temperature_K": 298.0,
              "Property_Type": "Yield_Strength",
              "Property_Value": 734.0,
              "Property_Unit": "MPa"
            },
            {
              "Test_ID": "T002",
              "Test_Temperature_K": 298.0,
              "Property_Type": "Yield_Strength",
              "Property_Value": 1180.0,
              "Property_Unit": "MPa"
            },
            {
              "Test_ID": "T003",
              "Test_Temperature_K": 77.0,
              "Property_Type": "Yield_Strength",
              "Property_Value": 953.0,
              "Property_Unit": "MPa"
            },
            {
              "Test_ID": "T004",
              "Test_Temperature_K": 77.0,
              "Property_Type": "Yield_Strength",
              "Property_Value": 1341.0,
              "Property_Unit": "MPa"
            },
            {
              "Test_ID": "T005",
              "Test_Temperature_K": 773.0,
              "Property_Type": "Yield_Strength",
              "Property_Value": 977.0,
              "Property_Unit": "MPa"
            },
            {
              "Test_ID": "T006",
              "Test_Temperature_K": 873.0,
              "Property_Type": "Yield_Strength",
              "Property_Value": 926.0,
              "Property_Unit": "MPa"
            },
            {
              "Test_ID": "T007",
              "Test_Temperature_K": 298.0,
              "Property_Type": "ultimate_tensile_strength",
              "Property_Value": 995.0,
              "Property_Unit": "MPa"
            },
            {
              "Test_ID": "T008",
              "Test_Temperature_K": 298.0,
              "Property_Type": "ultimate_tensile_strength",
              "Property_Value": 1586.0,
              "Property_Unit": "MPa"
            },
            {
              "Test_ID": "T009",
              "Test_Temperature_K": 77.0,
              "Property_Type": "ultimate_tensile_strength",
              "Property_Value": 1370.0,
              "Property_Unit": "MPa"
            },
            {
              "Test_ID": "T010",
              "Test_Temperature_K": 77.0,
              "Property_Type": "ultimate_tensile_strength",
              "Property_Value": 1944.0,
              "Property_Unit": "MPa"
            },
            {
              "Test_ID": "T011",
              "Test_Temperature_K": 773.0,
              "Property_Type": "ultimate_tensile_strength",
              "Property_Value": 1263.0,
              "Property_Unit": "MPa"
            },
            {
              "Test_ID": "T012",
              "Test_Temperature_K": 873.0,
              "Property_Type": "ultimate_tensile_strength",
              "Property_Value": 1147.0,
              "Property_Unit": "MPa"
            },
            {
              "Test_ID": "T013",
              "Test_Temperature_K": 298.0,
              "Property_Type": "total_elongation",
              "Property_Value": 37.7,
              "Property_Unit": "%"
            },
            {
              "Test_ID": "T014",
              "Test_Temperature_K": 298.0,
              "Property_Type": "total_elongation",
              "Property_Value": 22.7,
              "Property_Unit": "%"
            },
            {
              "Test_ID": "T015",
              "Test_Temperature_K": 77.0,
              "Property_Type": "total_elongation",
              "Property_Value": 49.9,
              "Property_Unit": "%"
            },
            {
              "Test_ID": "T016",
              "Test_Temperature_K": 77.0,
              "Property_Type": "total_elongation",
              "Property_Value": 22.6,
              "Property_Unit": "%"
            },
            {
              "Test_ID": "T017",
              "Test_Temperature_K": 773.0,
              "Property_Type": "total_elongation",
              "Property_Value": 13.8,
              "Property_Unit": "%"
            },
            {
              "Test_ID": "T018",
              "Test_Temperature_K": 873.0,
              "Property_Type": "total_elongation",
              "Property_Value": 9.1,
              "Property_Unit": "%"
            },
            {
              "Test_ID": "T019",
              "Test_Temperature_K": null,
              "Property_Type": "density",
              "Property_Value": 8.07,
              "Property_Unit": "g/mm³"
            },
            {
              "Test_ID": "T020",
              "Test_Temperature_K": null,
              "Property_Type": "density",
              "Property_Value": 8.13,
              "Property_Unit": "g/mm³"
            },
            {
              "Test_ID": "T021",
              "Test_Temperature_K": null,
              "Property_Type": "Relative_Density",
              "Property_Value": 99.26,
              "Property_Unit": "%"
            },
            {
              "Test_ID": "T022",
              "Test_Temperature_K": null,
              "Property_Type": "porosity",
              "Property_Value": 0.048,
              "Property_Unit": "%"
            }
          ]
        }
      ]
    }
  ]
}

File: reports/snapshots/baseline/5-2024-IJP-在 FeCoCrNiMox.json
{
  "Dataset_Description": "High Entropy Alloy Data Extraction Template",
  "Materials": [
    {
      "description": "--- Material 1: FeCoCrNiMo0 (Mo0) ---",
      "Mat_ID": "M001",
      "Alloy_Name_Raw": "FeCoCrNiMo0 (Mo0)",
      "Formula_Normalized": "FeCoCrNiMo0(Mo0)",
      "Composition_JSON": {
        "Mo": 0.0
      },
      "Source_DOI": "",
      "Source_File": "5-2024-IJP-在 FeCoCrNiMox.txt",
      "Processed_Samples": [
        {
          "Sample_ID": "S001_AutoExtracted",
          "Process_Category": "Unknown",
          "Process_Text_For_AI": "Laser powder bed fusion (L-PBF) additive manufacturing; preheating temperature: 120 °C; bidirectional scanning speed: 750 mm/s; laser power: 200 W; hatch spacing: 80 μm; layer thickness: 40 μm; rotation between layers: 67°",
          "Key_Params_JSON": {},
          "Main_Phase": "",
          "Microstructure_Text_For_AI": "technique_1: Scanning electron microscopy (SEM); technique_2: Electron backscatter diffraction (EBSD); technique_3: Energy dispersive X-ray spectroscopy (EDS); technique_4: Transmission electron microscopy (TEM)",
          "Has_Precipitates": false,
          "Grain_Size_avg_um": null,
          "Performance_Tests": [
            {
              "Test_ID": "T001",
              "Test_Temperature_K": 298.15,
              "Property_Type": "Yield_Strength",
              "Property_Value": 566.0,
              "Property_Unit": "MPa"
            },
            {
              "Test_ID": "T002",
              "Test_Temperature_K": 298.15,
              "Property_Type": "ultimate_tensile_strength",
              "Property_Value": 719.0,
              "Property_Unit": "MPa"
            },
            {
              "Test_ID": "T003",
              "Test_Temperature_K": 298.15,
              "Property_Type": "uniform_elongation",
              "Property_Value": 18.15,
              "Property_Unit": "%"
            },
            {
              "Test_ID": "T004",
              "Test_Temperature_K": 298.15,
              "Property_Type": "total_elongation",
              "Property_Value": 19.82,
              "Property_Unit": "%"
            },
            {
              "Test_ID": "T005",
              "Test_Temperature_K": 873.15,
              "Property_Type": "Yield_Strength",
              "Property_Value": 398.0,
              "Property_Unit": "MPa"
            },
            {
              "Test_ID": "T006",
              "Test_Temperature_K": 873.15,
              "Property_Type": "ultimate_tensile_strength",
              "Property_Value": 420.0,
              "Property_Unit": "MPa"
            },
            {
              "Test_ID": "T007",
              "Test_Temperature_K": 873.15,
              "Property_Type": "uniform_elongation",
              "Property_Value": 1.2,
              "Property_Unit": "%"
            },
            {
              "Test_ID": "T008",
              "Test_Temperature_K": 873.15,
              "Property_Type": "total_elongation",
              "Property_Value": 1.25,
              "Property_Unit": "%"
            },
            {
              "Test_ID": "T009",
              "Test_Temperature_K": null,
              "Property_Type": "average_grain_size",
              "Property_Value": 35.1,
              "Property_Unit": "μm"
            },
            {
              "Test_ID": "T010",
              "Test_Temperature_K": null,
              "Property_Type": "geometrically_necessary_dislocation_density",
              "Property_Value": 8.45,
              "Property_Unit": "×10^14 /m^2"
            },
            {
              "Test_ID": "T011",
              "Test_Temperature_K": null,
              "Property_Type": "recrystallized_fraction",
              "Property_Value": 2.9,
              "Property_Unit": "%"
            }
          ]
        }
      ]
    },
    {
      "description": "--- Material 2: FeCoCrNiMo0.1 (Mo1) ---",
      "Mat_ID": "M002",
      "Alloy_Name_Raw": "FeCoCrNiMo0.1 (Mo1)",
      "Formula_Normalized": "FeCoCrNiMo0.1(Mo1)",
      "Composition_JSON": {
        "Mo": 1.0
      },
      "Source_DOI": "",
      "Source_File": "5-2024-IJP-在 FeCoCrNiMox.txt",
      "Processed_Samples": [
        {
          "Sample_ID": "S002_AutoExtracted",
          "Process_Category": "Unknown",
          "Process_Text_For_AI": "Laser powder bed fusion (L-PBF) additive manufacturing; preheating temperature: 120 °C; bidirectional scanning speed: 750 mm/s; laser power: 200 W; hatch spacing: 80 μm; layer thickness: 40 μm; rotation between layers: 67°",
          "Key_Params_JSON": {},
          "Main_Phase": "",
          "Microstructure_Text_For_AI": "technique_1: Scanning electron microscopy (SEM); technique_2: Electron backscatter diffraction (EBSD); technique_3: Energy dispersive X-ray spectroscopy (EDS); technique_4: Transmission electron microscopy (TEM)",
          "Has_Precipitates": false,
          "Grain_Size_avg_um": null,
          "Performance_Tests": [
            {
              "Test_ID": "T001",
              "Test_Temperature_K": 298.15,
              "Property_Type": "Yield_Strength",
              "Property_Value": 609.0,
              "Property_Unit": "MPa"
            },
            {
              "Test_ID": "T002",
              "Test_Temperature_K": 298.15,
              "Property_Type": "ultimate_tensile_strength",
              "Property_Value": 776.0,
              "Property_Unit": "MPa"
            },
            {
              "Test_ID": "T003",
              "Test_Temperature_K": 298.15,
              "Property_Type": "uniform_elongation",
              "Property_Value": 27.46,
              "Property_Unit": "%"
            },
            {
              "Test_ID": "T004",
              "Test_Temperature_K": 298.15,
              "Property_Type": "total_elongation",
              "Property_Value": 36.51,
              "Property_Unit": "%"
            },
            {
              "Test_ID": "T005",
              "Test_Temperature_K": 873.15,
              "Property_Type": "Yield_Strength",
              "Property_Value": 407.0,
              "Property_Unit": "MPa"
            },
            {
              "Test_ID": "T006",
              "Test_Temperature_K": 873.15,
              "Property_Type": "ultimate_tensile_strength",
              "Property_Value": 473.0,
              "Property_Unit": "MPa"
            },
            {
              "Test_ID": "T007",
              "Test_Temperature_K": 873.15,
              "Property_Type": "uniform_elongation",
              "Property_Value": 6.71,
              "Property_Unit": "%"
            },
            {
              "Test_ID": "T008",
              "Test_Temperature_K": 873.15,
              "Property_Type": "total_elongation",
              "Property_Value": 8.23,
              "Property_Unit": "%"
            },
            {
              "Test_ID": "T009",
              "Test_Temperature_K": null,
              "Property_Type": "average_grain_size",
              "Property_Value": 47.4,
              "Property_Unit": "μm"
            },
            {
              "Test_ID": "T010",
              "Test_Temperature_K": null,
              "Property_Type": "geometrically_necessary_dislocation_density",
              "Property_Value": 9.84,
              "Property_Unit": "×10^14 /m^2"
            },
            {
              "Test_ID": "T011",
              "Test_Temperature_K": null,
              "Property_Type": "recrystallized_fraction",
              "Property_Value": 13.3,
              "Property_Unit": "%"
            }
          ]
        }
      ]
    },
    {
      "description": "--- Material 3: FeCoCrNiMo0.3 (Mo3) ---",
      "Mat_ID": "M003",
      "Alloy_Name_Raw": "FeCoCrNiMo0.3 (Mo3)",
      "Formula_Normalized": "FeCoCrNiMo0.3(Mo3)",
      "Composition_JSON": {
        "Mo": 3.0
      },
      "Source_DOI": "",
      "Source_File": "5-2024-IJP-在 FeCoCrNiMox.txt",
      "Processed_Samples": [
        {
          "Sample_ID": "S003_AutoExtracted",
          "Process_Category": "Unknown",
          "Process_Text_For_AI": "Laser powder bed fusion (L-PBF) additive manufacturing; preheating temperature: 120 °C; bidirectional scanning speed: 750 mm/s; laser power: 200 W; hatch spacing: 80 μm; layer thickness: 40 μm; rotation between layers: 67°",
          "Key_Params_JSON": {},
          "Main_Phase": "",
          "Microstructure_Text_For_AI": "technique_1: Scanning electron microscopy (SEM); technique_2: Electron backscatter diffraction (EBSD); technique_3: Energy dispersive X-ray spectroscopy (EDS); technique_4: Transmission electron microscopy (TEM)",
          "Has_Precipitates": false,
          "Grain_Size_avg_um": null,
          "Performance_Tests": [
            {
              "Test_ID": "T001",
              "Test_Temperature_K": 298.15,
              "Property_Type": "Yield_Strength",
              "Property_Value": 698.0,
              "Property_Unit": "MPa"
            },
            {
              "Test_ID": "T002",
              "Test_Temperature_K": 298.15,
              "Property_Type": "ultimate_tensile_strength",
              "Property_Value": 953.0,
              "Property_Unit": "MPa"
            },
            {
              "Test_ID": "T003",
              "Test_Temperature_K": 298.15,
              "Property_Type": "uniform_elongation",
              "Property_Value": 25.02,
              "Property_Unit": "%"
            },
            {
              "Test_ID": "T004",
              "Test_Temperature_K": 298.15,
              "Property_Type": "total_elongation",
              "Property_Value": 27.78,
              "Property_Unit": "%"
            },
            {
              "Test_ID": "T005",
              "Test_Temperature_K": 873.15,
              "Property_Type": "Yield_Strength",
              "Property_Value": 477.0,
              "Property_Unit": "MPa"
            },
            {
              "Test_ID": "T006",
              "Test_Temperature_K": 873.15,
              "Property_Type": "ultimate_tensile_strength",
              "Property_Value": 661.0,
              "Property_Unit": "MPa"
            },
            {
              "Test_ID": "T007",
              "Test_Temperature_K": 873.15,
              "Property_Type": "uniform_elongation",
              "Property_Value": 19.35,
              "Property_Unit": "%"
            },
            {
              "Test_ID": "T008",
              "Test_Temperature_K": 873.15,
              "Property_Type": "total_elongation",
              "Property_Value": 22.98,
              "Property_Unit": "%"
            },
            {
              "Test_ID": "T009",
              "Test_Temperature_K": null,
              "Property_Type": "average_grain_size",
              "Property_Value": 57.5,
              "Property_Unit": "μm"
            },
            {
              "Test_ID": "T010",
              "Test_Temperature_K": null,
              "Property_Type": "geometrically_necessary_dislocation_density",
              "Property_Value": 8.25,
              "Property_Unit": "×10^14 /m^2"
            },
            {
              "Test_ID": "T011",
              "Test_Temperature_K": null,
              "Property_Type": "recrystallized_fraction",
              "Property_Value": 10.7,
              "Property_Unit": "%"
            },
            {
              "Test_ID": "T012",
              "Test_Temperature_K": 298.15,
              "Property_Type": "stacking_fault_energy",
              "Property_Value": -33.0,
              "Property_Unit": "mJ/m^2"
            },
            {
              "Test_ID": "T013",
              "Test_Temperature_K": 873.15,
              "Property_Type": "stacking_fault_energy",
              "Property_Value": -15.0,
              "Property_Unit": "mJ/m^2"
            }
          ]
        }
      ]
    },
    {
      "description": "--- Material 4: FeCoCrNiMo0.5 (Mo5) ---",
      "Mat_ID": "M004",
      "Alloy_Name_Raw": "FeCoCrNiMo0.5 (Mo5)",
      "Formula_Normalized": "FeCoCrNiMo0.5(Mo5)",
      "Composition_JSON": {
        "Mo": 5.0
      },
      "Source_DOI": "",
      "Source_File": "5-2024-IJP-在 FeCoCrNiMox.txt",
      "Processed_Samples": [
        {
          "Sample_ID": "S004_AutoExtracted",
          "Process_Category": "Unknown",
          "Process_Text_For_AI": "Laser powder bed fusion (L-PBF) additive manufacturing; preheating temperature: 120 °C; bidirectional scanning speed: 750 mm/s; laser power: 200 W; hatch spacing: 70 μm; layer thickness: 40 μm; rotation between layers: 67°",
          "Key_Params_JSON": {},
          "Main_Phase": "",
          "Microstructure_Text_For_AI": "technique_1: Scanning electron microscopy (SEM); technique_2: Electron backscatter diffraction (EBSD); technique_3: Energy dispersive X-ray spectroscopy (EDS); technique_4: Transmission electron microscopy (TEM)",
          "Has_Precipitates": false,
          "Grain_Size_avg_um": null,
          "Performance_Tests": [
            {
              "Test_ID": "T001",
              "Test_Temperature_K": 298.15,
              "Property_Type": "Yield_Strength",
              "Property_Value": 830.0,
              "Property_Unit": "MPa"
            },
            {
              "Test_ID": "T002",
              "Test_Temperature_K": 298.15,
              "Property_Type": "ultimate_tensile_strength",
              "Property_Value": 1091.0,
              "Property_Unit": "MPa"
            },
            {
              "Test_ID": "T003",
              "Test_Temperature_K": 298.15,
              "Property_Type": "uniform_elongation",
              "Property_Value": 19.38,
              "Property_Unit": "%"
            },
            {
              "Test_ID": "T004",
              "Test_Temperature_K": 298.15,
              "Property_Type": "total_elongation",
              "Property_Value": 19.93,
              "Property_Unit": "%"
            },
            {
              "Test_ID": "T005",
              "Test_Temperature_K": 873.15,
              "Property_Type": "Yield_Strength",
              "Property_Value": 578.0,
              "Property_Unit": "MPa"
            },
            {
              "Test_ID": "T006",
              "Test_Temperature_K": 873.15,
              "Property_Type": "ultimate_tensile_strength",
              "Property_Value": 799.0,
              "Property_Unit": "MPa"
            },
            {
              "Test_ID": "T007",
              "Test_Temperature_K": 873.15,
              "Property_Type": "uniform_elongation",
              "Property_Value": 11.16,
              "Property_Unit": "%"
            },
            {
              "Test_ID": "T008",
              "Test_Temperature_K": 873.15,
              "Property_Type": "total_elongation",
              "Property_Value": 11.33,
              "Property_Unit": "%"
            },
            {
              "Test_ID": "T009",
              "Test_Temperature_K": null,
              "Property_Type": "average_grain_size",
              "Property_Value": 51.9,
              "Property_Unit": "μm"
            },
            {
              "Test_ID": "T010",
              "Test_Temperature_K": null,
              "Property_Type": "geometrically_necessary_dislocation_density",
              "Property_Value": 8.99,
              "Property_Unit": "×10^14 /m^2"
            },
            {
              "Test_ID": "T011",
              "Test_Temperature_K": null,
              "Property_Type": "recrystallized_fraction",
              "Property_Value": 6.4,
              "Property_Unit": "%"
            }
          ]
        }
      ]
    }
  ]
}
