Repository: jiushiaaa/PaperExtraction

# 高熵合金论文结构化抽取 Pipeline

从高熵合金（HEA）领域学术 PDF 中抽取「成分–工艺–性能」结构化数据，输出 JSONL，供下游机器学习或知识库使用。

基于 [LangExtract](https://github.com/google/langextract) ，默认按 **OpenAI 兼容接口** 工作：你可以在 `.env` 中自定义 `API Key / Base URL / Model / 请求参数`（如 `temperature`、`enable_thinking`）。同时保留 Gemini 入口，支持文本清洗、分块抽取、单块超时与解析失败重试，并在 Python 层做去噪过滤（仅保留本文研究材料）。

---

## 功能概览

| 功能 | 说明 |
|------|------|
| **开放模型接入** | 支持任意 OpenAI 兼容 API（可直传 model_id）；Gemini 单独保留 |
| **文本清洗** | 去除出版商声明；在正文后 30% 内截断致谢 / 利益冲突 / 参考文献，节省 Token |
| **分块抽取** | 按字符数分块 + 重叠，单块失败可切半重试；单块超时（默认 240s）跳过，不拖死整程 |
| **结构化输出** | 扁平 Extraction → 按 `material_id` 聚合为 MaterialEntity → 转目标 JSON 模板（`Composition_Info` / `Process_Info` / `Properties_Info`）写入 JSONL |

File: reports/snapshots/baseline/6-2024-MSEA- FeCoCrNiMo0.5.json
{
  "Dataset_Description": "High Entropy Alloy Data Extraction Template",
  "Materials": [
    {
      "description": "--- Material 1: FeCoCrNiMo₀.₅ ---",
      "Mat_ID": "M001",
      "Alloy_Name_Raw": "FeCoCrNiMo₀.₅",
      "Formula_Normalized": "FeCoCrNiMo₀.₅",
      "Composition_JSON": {},
      "Source_DOI": "",
      "Source_File": "6-2024-MSEA- FeCoCrNiMo0.5.txt",
      "Processed_Samples": [
        {
          "Sample_ID": "S001_AutoExtracted",
          "Process_Category": "Unknown",
          "Process_Text_For_AI": "substrate preheating temperature = 120 °C; laser power = 200 W; line spacing = 80 μm; point spacing = 60 μm; exposure time = 80 μs; wavelength = 1070 nm; layer thickness = 40 μm; interlayer rotation angle = 67°",
          "Key_Params_JSON": {},
          "Main_Phase": "FCC",
          "Microstructure_Text_For_AI": "SEM: powder particle size (15–53 μm); fracture surface morphology; EBSD: grain boundary misorientation analysis; cracked GB analysis; EDS: chemical composition analysis; BF-TEM: crystal structure; dislocation morphology; σ phase identification; SAED: phase identification (FCC matrix, tetragonal σ phase); XRD: lattice parameter; stacking fault energy calculation; Tensile testing: engineering stress-strain curves at 600, 700, 800 °C; strain rate = 8.33 × 10⁻⁵ s⁻¹",
          "Has_Precipitates": false,
          "Grain_Size_avg_um": null,
          "Performance_Tests": [
            {
              "Test_ID": "T001",
              "Test_Temperature_K": null,
              "Property_Type": "ultimate_tensile_strength",
              "Property_Value": 1110.0,
              "Property_Unit": "MPa"
            },
            {
              "Test_ID": "T002",
              "Test_Temperature_K": null,
              "Property_Type": "elongation",
              "Property_Value": 30.1,
              "Property_Unit": "%"
            },
            {
              "Test_ID": "T006",
              "Test_Temperature_K": 873.15,
              "Property_Type": "ultimate_tensile_strength_increase",
              "Property_Value": 90.1,
              "Property_Unit": "%"
            },
            {
              "Test_ID": "T007",
              "Test_Temperature_K": 873.15,
              "Property_Type": "yield_strength_increase",
              "Property_Value": 46.3,
              "Property_Unit": "%"
            },
            {
              "Test_ID": "T011",
              "Test_Temperature_K": 973.15,
              "Property_Type": "ultimate_tensile_strength_increase",
              "Property_Value": 102.1,
              "Property_Unit": "%"
            },
            {
              "Test_ID": "T012",
              "Test_Temperature_K": 973.15,
              "Property_Type": "yield_strength_increase",
              "Property_Value": 85.5,
              "Property_Unit": "%"
            },
            {
              "Test_ID": "T015",
              "Test_Temperature_K": 1073.15,
              "Property_Type": "elongation",
              "Property_Value": 14.1,
              "Property_Unit": "%"
            },
            {
              "Test_ID": "T016",
              "Test_Temperature_K": 1073.15,
              "Property_Type": "ultimate_tensile_strength_increase",
              "Property_Value": 146.6,
              "Property_Unit": "%"
            },
            {
              "Test_ID": "T017",
              "Test_Temperature_K": 1073.15,
              "Property_Type": "elongation_increase",
              "Property_Value": 137.6,
              "Property_Unit": "%"
            },
            {
              "Test_ID": "T018",
              "Test_Temperature_K": null,
              "Property_Type": "stacking_fault_energy",
              "Property_Value": 17.9,
              "Property_Unit": "mJ/m²"
            },
            {
              "Test_ID": "T019",
              "Test_Temperature_K": null,
              "Property_Type": "shear_modulus",
              "Property_Value": 90.34,
              "Property_Unit": "GPa"
            },
            {
              "Test_ID": "T020",
              "Test_Temperature_K": null,
              "Property_Type": "grain_boundary_misorientation",
              "Property_Value": 33.0276,
              "Property_Unit": "°"
            },
            {
              "Test_ID": "T021",
              "Test_Temperature_K": null,
              "Property_Type": "grain_boundary_angle_distribution",
              "Property_Value": 80.7,
              "Property_Unit": "%"
            }
          ]
        }
      ]
    }
  ]
}

File: reports/snapshots/baseline/snapshot_meta.json
{
  "snapshot_name": "baseline",
  "timestamp": "2026-03-09T17:59:14.133361",
  "papers_count": 6,
  "papers": [
    "1-2024-MSEA-Ti₄₂Hf₂₁Nb₂₁V₁₆-DED",
    "2-2025-Acta-Nb₁₅Ta₁₀W₇₅---添加NbC 纳米沉淀",
    "3-2024-JMST- Co42Cr20Ni30Ti4Al4",
    "4-2025-IJP-Ni₆₁.₃Cr₂₅.₃W₄.₄Mo₁.₄Fe₁.₇Co₁.₄Al₁.₁Mn₀.₄Si₀.₇C₂.₅La₀.₀₁₃",
    "5-2024-IJP-在 FeCoCrNiMox",
    "6-2024-MSEA- FeCoCrNiMo0.5"
  ]
}
