Repository: jiushiaaa/PaperExtraction

# 高熵合金论文结构化抽取 Pipeline

从高熵合金（HEA）领域学术 PDF 中抽取「成分–工艺–性能」结构化数据，输出 JSONL，供下游机器学习或知识库使用。

基于 [LangExtract](https://github.com/google/langextract) ，默认按 **OpenAI 兼容接口** 工作：你可以在 `.env` 中自定义 `API Key / Base URL / Model / 请求参数`（如 `temperature`、`enable_thinking`）。同时保留 Gemini 入口，支持文本清洗、分块抽取、单块超时与解析失败重试，并在 Python 层做去噪过滤（仅保留本文研究材料）。

---

## 功能概览

| 功能 | 说明 |
|------|------|
| **开放模型接入** | 支持任意 OpenAI 兼容 API（可直传 model_id）；Gemini 单独保留 |
| **文本清洗** | 去除出版商声明；在正文后 30% 内截断致谢 / 利益冲突 / 参考文献，节省 Token |
| **分块抽取** | 按字符数分块 + 重叠，单块失败可切半重试；单块超时（默认 240s）跳过，不拖死整程 |
| **结构化输出** | 扁平 Extraction → 按 `material_id` 聚合为 MaterialEntity → 转目标 JSON 模板（`Composition_Info` / `Process_Info` / `Properties_Info`）写入 JSONL |
| **去噪过滤** | 在 Schema 中增加 `role ∈ {Target, Reference, Other}`，仅保留 `role == 'Target'` 的材料记录（本文作者亲自制备和研究的材料），自动跳过 316L、Ti64 等对比/引用材料。 |

---

## 项目结构

```
AM/
├── main.py              # 入口：argparse、分块、lx.extract、聚合、写 JSONL（含 role 过滤）
├── config_manager.py    # 模型工厂：环境变量驱动（OpenAI 兼容 + Gemini）
├── openai_compatible_provider.py  # 本地 OpenAI provider 扩展（支持 extra_body 等）
├── pdf_utils.py         # PDF 提文本、clean_and_truncate_text、chunk_text
├── schemas.py           # Pydantic 模型（Element / Property / Processing / MaterialEntity）
│                        # + build_prompt_description、group_extractions_to_entities、entity_to_target_json / material_entity_to_target_json
├── .env                 # 本地 API Key
├── AMpdf/               # 待处理 PDF，程序扫描该目录下 *.pdf
├── output/              # 输出 he_data_{model}.jsonl
├── requirements.txt     # 依赖
└── README.md            # 本文件
```

可选：仓库内可含 `langextract-main/` 作为 LangExtract 子模块或本地参考，运行时不依赖该目录。

---

## 环境要求

- **Python** ≥ 3.10
- 建议使用虚拟环境：`python -m venv .venv` 后激活再安装依赖

---

## 安装

```bash
git clone https://github.com/jiushiaaa/langextract-AM.git
cd AM
pip install -r requirements.txt
```

---

## 配置

在项目根目录创建 `.env` 文件：

```env

# OpenAI 兼容接口（推荐；支持 python-dotenv 的 export 写法）
export LLM_API_KEY="bce-v3/xxx"
export LLM_BASE_URL="https://qianfan.bj.baidubce.com/v2"
export LLM_MODEL="ep_3nr55ube9_ernie"

# 常用生成参数
export LLM_TEMPERATURE="0.1"
export LLM_MAX_OUTPUT_TOKENS="8192"

# 显式关闭深度思考（会注入 extra_body.enable_thinking=false）
export LLM_ENABLE_THINKING="false"

# 思考预算（仅在 enable_thinking=true 时有意义，范围 100~60000）

# export LLM_THINKING_BUDGET="800"

# 额外请求体（可选；JSON 对象）

# export LLM_EXTRA_BODY='{"enable_thinking": false, "foo": "bar"}'

# 高级透传（可选；直接合并到 provider_kwargs）

# export LLM_OPENAI_KWARGS='{"top_p":0.9,"response_format":{"type":"json_object"}}'

# 部分 OpenAI 兼容网关不支持 response_format，可关闭强制 JSON 模式（可选）

# export LLM_DISABLE_RESPONSE_FORMAT="true"

# 调试原始输出（可选）

# export LLM_DEBUG_RAW="true"

# 单块超时秒数（可选，默认 240）

# export CHUNK_TIMEOUT_SECONDS="300"

# 请求重试（可选，默认重试 2 次，指数退避）

# export LLM_MAX_RETRIES="2"

# export LLM_RETRY_BACKOFF_SECONDS="1.5"

# 实体落地校验（默认 true：实体名/化学式需能在原文命中，减少幻觉）

# export STRICT_ENTITY_GROUNDING="true"

# Gemini（仅在 --model gemini 时）

# export GOOGLE_API_KEY="你的Gemini密钥"
```

说明：
- 默认 `python main.py` 会走 `--model env`，因此需要先配置 `LLM_MODEL`。
- OpenAI 兼容模式下必须配置：`LLM_API_KEY`、`LLM_BASE_URL`、`LLM_MODEL`。
- 可通过 `LLM_EXTRA_BODY` 传任何网关私有字段；`LLM_ENABLE_THINKING=false` 会自动写入 `extra_body.enable_thinking=false`。
- ERNIE 5.0 思考模型建议：`LLM_ENABLE_THINKING=true/false` + `LLM_THINKING_BUDGET`（100~60000）。

---

## 使用方法

```bash

# 默认：env（读取 LLM_MODEL）
python main.py

# 使用 Gemini
python main.py --model gemini

# 显式走 env（读取 .env 的 LLM_MODEL）
python main.py --model env

# 或直接传任意 OpenAI 兼容 model_id
python main.py --model ep_3nr55ube9_ernie

# 限制篇数、分块大小、并发（workers>1 会并发调用）
python main.py --model ep_3nr55ube9_ernie --max 2 --chunk 12000
```

### ERNIE 5.0 思考参数示例

```env
export LLM_MODEL="ernie-5.0-thinking-preview"

# 关闭思考（推荐抽取任务）
export LLM_ENABLE_THINKING="false"

# 开启思考 + 限制思考 token

# export LLM_ENABLE_THINKING="true"

# export LLM_THINKING_BUDGET="800"
```

### 参数说明

| 参数 | 默认 | 说明 |
|------|------|------|
| `--model` | `env` | 取值：`gemini` / `env` / 任意 OpenAI 兼容 `model_id` |
| `--max` | 0 | 最多处理 PDF 数量，0 表示全部 |
| `--chunk` | 6000 | 分块大小（字符），单块失败会切半重试 |
| `--workers` | 1 | 分块并发数，1 为串行（便于排查卡住） |

---

## 输出

- 路径：`output/he_data_{model}.jsonl`
- 格式：每行一条 JSON，核心结构为：
  - `Composition_Info`：成分信息（`Mat_ID`、`Alloy_Name_Raw`、`Formula_Normalized`、`Composition_JSON` 等）；
  - `Process_Info`：工艺与微观组织信息（`Process_Category`、`Process_Text_For_AI`、`Key_Params_JSON`、`Microstructure_Text_For_AI` 等）；
  - `Properties_Info`：力学性能列表（每条含 `Test_ID`、`Test_Temperature_K`、`Property_Type`、`Property_Value`、`Property_Unit`）。
- 其中 `Composition_JSON` 与 `Key_Params_JSON` 为 **字符串格式的 JSON**（由 `json.dumps(..., ensure_ascii=False)` 生成），满足甲方对“转义 JSON 字符串”的要求。
- 顶层还包含 `_source_pdf`（溯源 PDF 文件名）与 `role` 字段，方便后续再次筛选/统计。
- 每次运行会**覆盖**该模型对应的 JSONL 文件；多篇 PDF 时按篇追加写入（线程安全）。

---

## 常见问题与优化方向

1. **403 访问过于频繁**  
   星河社区 API 限流：保持 `--workers 1` 或改为 2，并适当增大 `--chunk` 减少请求次数。

2. **某块一直卡在 “HTTP 200 OK” 之后**  
   已加单块超时（默认 240 秒），超时会自动跳过该块并继续下一块；可在 `main.py` 中调整 `CHUNK_TIMEOUT`。思考模型推理慢，建议保持 240 或更大。

3.

File: 手工标注结果/1-data.json
{
    "Dataset_Description": "High Entropy Alloy Data Extraction Template",
    "Materials": [
      {
        "description": "--- 第1种合金 (Material 1): Ti42Hf21Nb21V16 RHEA ---",
        "Mat_ID": "M001",
        "Alloy_Name_Raw": "Ti42Hf21Nb21V16 (T42)",
        "Formula_Normalized": "Ti42Hf21Nb21V16",
        "Composition_JSON": {
          "Ti": 42.0,
          "Hf": 21.0,
          "Nb": 21.0,
          "V": 16.0
        },
        "Source_DOI": "10.1016/j.msea.2024.147225",
        "Processed_Samples": [
          {
            "Sample_ID": "S001_LENS_AsFabricated",
            "Process_Category": "AM_DED",
            "Process_Text_For_AI": "Fabricated using Laser-Engineered Net Shaping (LENS/DED). A remelting procedure with ultra-high energy input was used to ensure element uniformity. Atmosphere was Argon with O <= 200ppm.",
            "Key_Params_JSON": {
              "Method": "LENS (DED)",
              "Laser_Power_W": 550,
              "Remelting_Power_W": 800,
              "Scanning_Speed_mm_s": 5,
              "Hatch_Spacing_um": 381,
              "Layer_Thickness_um": 200,
              "Atmosphere_Oxygen_ppm": 200
            },
            "Main_Phase": "BCC",
            "Microstructure_Text_For_AI": "Single BCC phase structure. XY plane shows equiaxed grains (~200 um); lateral plane shows columnar morphology. <001>/(110) texture observed. Severe local lattice distortion (3.68%) and local chemical fluctuations present.",
            "Has_Precipitates": false,
            "Grain_Size_avg_um": 200.0,
            "Performance_Tests": [
              {
                "Test_ID": "T001_RT",
                "Test_Temperature_K": 298,
                "Property_Type": "Yield_Strength",
                "Property_Value": 1030.0,
                "Property_Unit": "MPa"
              },
              {
                "Test_ID": "T002_RT",
                "Test_Temperature_K": 298,
                "Property_Type": "Fracture_Strain",
                "Property_Value": 22.5,
                "Property_Unit": "%"
              },
              {
                "Test_ID": "T003_673K",
                "Test_Temperature_K": 673,
                "Property_Type": "Yield_Strength",
                "Property_Value": 681.0,
                "Property_Unit": "MPa"
              },
              {
                "Test_ID": "T004_673K",
                "Test_Temperature_K": 673,
                "Property_Type": "Fracture_Strain",
                "Property_Value": 27.8,
                "Property_Unit": "%"
              },
              {
                "Test_ID": "T005_773K",
                "Test_Temperature_K": 773,
                "Property_Type": "Yield_Strength",
                "Property_Value": 661.0,
                "Property_Unit": "MPa"
              },
              {
                "Test_ID": "T006_773K",
                "Test_Temperature_K": 773,
                "Property_Type": "Fracture_Strain",
                "Property_Value": 16.8,
                "Property_Unit": "%"
              },
              {
                "Test_ID": "T007_873K",
                "Test_Temperature_K": 873,
                "Property_Type": "Yield_Strength",
                "Property_Value": 635.0,
                "Property_Unit": "MPa"
              },
              {
                "Test_ID": "T008_873K",
                "Test_Temperature_K": 873,
                "Property_Type": "Fracture_Strain",
                "Property_Value": 7.5,
                "Property_Unit": "%"
              }
            ]
          }
        ]
      }
    ]
  }

File: 手工标注结果/2-data.json
{
  "Dataset_Description": "High Entropy Alloy Data Extraction Template",
  "Materials": [
    {
      "description": "--- Material 1: Base Alloy Nb15Ta10W75 ---",
      "Mat_ID": "M001",
      "Alloy_Name_Raw": "Nb15Ta10W75",
      "Formula_Normalized": "Nb15Ta10W75",
      "Composition_JSON": {
        "Nb": 15.0,
        "Ta": 10.0,
        "W": 75.0
      },
      "Source_DOI": "10.1016/j.actamat.2025.121325",
      "Processed_Samples": [
        {
          "Sample_ID": "S001_LPBF_Vertical_Z",
          "Process_Category": "LPBF",
          "Process_Text_For_AI": "Laser Powder Bed Fusion (LPBF) printed. Tested Parallel to Building Direction (BD).",
          "Key_Params_JSON": {
            "Laser_Power_W": 300,
            "Scan_Speed_mm_s": 400,
            "Layer_Thickness_um": 40,
            "Hatch_Spacing_um": 30,
            "VED_J_mm3": 625,
            "Environment": "Argon"
          },
          "Main_Phase": "BCC",
          "Microstructure_Text_For_AI": "Columnar grains aligned with Z-axis (Building Direction). Strong (100) texture.",
          "Has_Precipitates": false,
          "Grain_Size_avg_um": 10.4,
          "Performance_Tests": [
            {
              "Test_ID": "T001_RT_Comp_Parallel",
              "Test_Temperature_K": 298,
              "Property_Type": "Yield_Strength_Compressive",
              "Property_Value": 759.0,
              "Property_Unit": "MPa"
            },
            {
              "Test_ID": "T002_RT_Comp_Parallel",
              "Test_Temperature_K": 298,
              "Property_Type": "Ultimate_Strength_Compressive",
              "Property_Value": 939.0,
              "Property_Unit": "MPa"
            },
            {
              "Test_ID": "T003_RT_Comp_Parallel",
              "Test_Temperature_K": 298,
              "Property_Type": "Elongation_Compressive",
              "Property_Value": 2.6,
              "Property_Unit": "%"
            }
          ]
        },
        {
          "Sample_ID": "S002_LPBF_Horizontal_X",
          "Process_Category": "LPBF",
          "Process_Text_For_AI": "Laser Powder Bed Fusion (LPBF) printed. Tested Perpendicular to Building Direction (BD).",
          "Key_Params_JSON": {
            "Laser_Power_W": 300,
            "Scan_Speed_mm_s": 400,
            "Layer_Thickness_um": 40,
            "Hatch_Spacing_um": 30,
            "VED_J_mm3": 625,
            "Environment": "Argon"
          },
          "Main_Phase": "BCC",
          "Microstructure_Text_For_AI": "Cellular grain morphology on X-Y plane.",
          "Has_Precipitates": false,
          "Grain_Size_avg_um": 6.72,
          "Performance_Tests": [
            {
              "Test_ID": "T004_RT_Comp_Perp",
              "Test_Temperature_K": 298,
              "Property_Type": "Yield_Strength_Compressive",
              "Property_Value": 1409.0,
              "Property_Unit": "MPa"
            },
            {
              "Test_ID": "T005_RT_Comp_Perp",
              "Test_Temperature_K": 298,
              "Property_Type": "Ultimate_Strength_Compressive",
              "Property_Value": 1520.0,
              "Property_Unit": "MPa"
            },
            {
              "Test_ID": "T006_RT_Comp_Perp",
              "Test_Temperature_K": 298,
              "Property_Type": "Elongation_Compressive",
              "Property_Value": 5.3,
              "Property_Unit": "%"
            },
            {
              "Test_ID": "T007_HT_Comp_Perp",
              "Test_Temperature_K": 1273,
              "Property_Type": "Yield_Strength_Compressive",
              "Property_Value": 1009.0,
              "Property_Unit": "MPa"
            },
            {
              "Test_ID": "T008_HT_Comp_Perp",
              "Test_Temperature_K": 1273,
              "Property_Type": "Ultimate_Strength_Compressive",
              "Property_Value": 1451.0,
              "Property_Unit": "MPa"
            },
            {
              "Test_ID": "T009_HT_Comp_Perp",
              "Test_Temperature_K": 1273,
              "Property_Type": "Elongation_Compressive",
              "Property_Value": 15.9,
              "Property_Unit": "%"
            },
            {
              "Test_ID": "T010_HT_Comp_Perp",
              "Test_Temperature_K": 1473,
              "Property_Type": "Yield_Strength_Compressive",
              "Property_Value": 942.0,
              "Property_Unit": "MPa"
            },
            {
              "Test_ID": "T011_HT_Comp_Perp",
              "Test_Temperature_K": 1473,
              "Property_Type": "Ultimate_Strength_Compressive",
              "Property_Value": 1372.0,
              "Property_Unit": "MPa"
            },
            {
              "Test_ID": "T012_HT_Comp_Perp",
              "Test_Temperature_K": 1473,
              "Property_Type": "Elongation_Compressive",
              "Property_Value": 17.2,
              "Property_Unit": "%"
            },
            {
              "Test_ID": "T013_HT_Comp_Perp",
              "Test_Temperature_K": 1673,
              "Property_Type": "Yield_Strength_Compressive",
              "Property_Value": 841.0,
              "Property_Unit": "MPa"
            },
            {
              "Test_ID": "T014_HT_Comp_Perp",
              "Test_Temperature_K": 1473,
              "Property_Type": "Ultimate_Strength_Compressive",
              "Property_Value": 1242.0,
              "Property_Unit": "MPa"
            },
            {
              "Test_ID": "T015_HT_Comp_Perp",
              "Test_Temperature_K": 1473,
              "Property_Type": "Elongation_Compressive",
              "Property_Value": 14.4,
              "Property_Unit": "%"
            },
            {
              "Test_ID": "T016_HT_Comp_Perp",
              "Test_Temperature_K": 1873,
              "Property_Type": "Yield_Strength_Compressive",
              "Property_Value": 640.0,
              "Property_Unit": "MPa"
            },
            {
              "Test_ID": "T017_HT_Comp_Perp",
              "Test_Temperature_K": 1873,
              "Property_Type": "Ultimate_Strength_Compressive",
              "Property_Value": 744.0,
              "Property_Unit": "MPa"
            },
            {
              "Test_ID": "T018_HT_Comp_Perp",
              "Test_Temperature_K": 1873,
              "Property_Type": "Elongation_Compressive",
              "Property_Value": 14.6,
              "Property_Unit": "%"
            }
          ]
        }
      ]
    },
    {
      "description": "--- Material 2: Modified Alloy with 1.5 at% C ---",
      "Mat_ID": "M002",
      "Alloy_Name_Raw": "(Nb15Ta10W75)98.5C1.5",
      "Formula_Normalized": "Nb14.775Ta9.85W73.875C1.5",
      "Composition_JSON": {
        "Nb": 14.775,
        "Ta": 9.85,
        "W": 73.875,
        "C": 1.5
      },
      "Source_DOI": "10.1016/j.actamat.2025.121325",
      "Processed_Samples": [
        {
          "Sample_ID": "S003_LPBF_Vertical_Z",
          "Process_Category": "LPBF",
          "Process_Text_For_AI": "LPBF printed with 1.5 at% WC powder addition. Tested Parallel to Building Direction (BD).",
          "Key_Params_JSON": {
            "Laser_Power_W": 300,
            "Scan_Speed_mm_s": 690,
            "Layer_Thickness_um": 40,
            "Hatch_Spacing_um": 30,
            "VED_J_mm3": 362,
            "Environment": "Argon"
          },
          "Main_Phase": "BCC",
          "Microstructure_Text_For_AI": "Refined equiaxed grains. In-situ NbC nano-precipitates. Weak texture.",
          "Has_Precipitates": true,
          "Grain_Size_avg_um": 5.98,
          "Performance_Tests": [
            {
              "Test_ID": "T011_RT_Comp_Parallel",
              "Test_Temperature_K": 298,
              "Property_Type": "Yield_Strength_Compressive",
              "Property_Value": 1591.0,
              "Property_Unit": "MPa"
            },
            {
              "Test_ID": "T012_RT_Comp_Parallel",
              "Test_Temperature_K": 298,
              "Property_Type": "Ultimate_Strength_Compressive",
              "Property_Value": 1667.0,
              "Property_Unit": "MPa"
            },
            {
              "Test_ID": "T013_RT_Comp_Parallel",
              "Test_Temperature_K": 298,
              "Property_Type": "Elongation_Compressive",
              "Property_Value": 7.4,
              "Property_Unit": "%"
            }
          ]
        },
        {
          "Sample_ID": "S004_LPBF_Horizontal_X",
          "Process_Category": "LPBF",
          "Process_Text_For_AI": "LPBF printed with 1.5 at% WC powder addition. Tested Perpendicular to Building Direction (BD).",
          "Key_Params_JSON": {
            "Laser_Power_W": 300,
            "Scan_Speed_mm_s": 690,
            "Layer_Thickness_um": 40,
            "Hatch_Spacing_um": 30,
            "Environment": "Argon"
          },
          "Main_Phase": "BCC",
          "Microstructure_Text_For_AI": "Refined equiaxed grains. In-situ NbC nano-precipitates (size ~37 nm).",
          "Has_Precipitates": true,
          "Grain_Size_avg_um": 6.46,
          "Performance_Tests": [
            {
              "Test_ID": "T014_RT_Comp_Perp",
              "Test_Temperature_K": 298,
              "Property_Type": "Yield_Strength_Compressive",
              "Property_Value": 1615.0,
              "Property_Unit": "MPa"
            },
            {
              "Test_ID": "T015_RT_Comp_Perp",
              "Test_Temperature_K": 298,
              "Property_Type": "Ultimate_Strength_Compressive",
              "Property_Value": 1692.0,
              "Property_Unit": "MPa"
            },
            {
              "Test_ID": "T016_RT_Comp_Perp",
              "Test_Temperature_K": 298,
              "Property_Type": "Elongation_Compressive",
              "Property_Value": 8.3,
              "Property_Unit": "%"
            },
            {
              "Test_ID": "T017_HT_Comp_Perp",
              "Test_Temperature_K": 1273,
              "Property_Type": "Yield_Strength_Compressive",
              "Property_Value": 1105.0,
              "Property_Unit": "MPa"
            },
            {
              "Test_ID": "T018_HT_Comp_Perp",
              "Test_Temperature_K": 1473,
              "Property_Type": "Yield_Strength_Compressive",
              "Property_Value": 1042.0,
              "Property_Unit": "MPa"
            },
            {
              "Test_ID": "T019_HT_Comp_Perp",
              "Test_Temperature_K": 1673,
              "Property_Type": "Yield_Strength_Compressive",
              "Property_Value": 752.0,
              "Property_Unit": "MPa"
            },
            {
              "Test_ID": "T020_HT_Comp_Perp",
              "Test_Temperature_K": 1873,
              "Property_Type": "Yield_Strength_Compressive",
              "Property_Value": 750.0,
              "Property_Unit": "MPa"
            }
          ]
        }
      ]
    }
  ]
}

File: 手工标注结果/3-data.json
{
    "Dataset_Description": "High Entropy Alloy Data Extraction Template",
    "Materials": [
      {
        "description": "--- 第1种合金 (Material 1) ---",
        "Mat_ID": "M001",
        "Alloy_Name_Raw": "Co42Cr20Ni30Ti4Al4",
        "Formula_Normalized": "Co42Cr20Ni30Ti4Al4",
        "Composition_JSON": {
          "Co": 42.0,
          "Cr": 20.0,
          "Ni": 30.0,
          "Ti": 4.0,
          "Al": 4.0
        },
        "Source_DOI": "10.1016/j.jmst.2024.02.077",
        "Processed_Samples": [
          {
            "Sample_ID": "S001_AsBuilt",
            "Process_Category": "AM_SLM_StressRelief",
            "Process_Text_For_AI": "Selective Laser Melting (SLM) under Argon atmosphere followed by stress relief annealing. SLM parameters: Laser power 200 W, scanning speed 1000 mm/s, hatching space 90 um, layer thickness 40 um, rotation 67 deg. Stress relief: 723 K for 3 h followed by water quenching.",
            "Key_Params_JSON": {
              "Laser_Power_W": 200,
              "Scanning_Speed_mm_s": 1000,
              "Hatching_Space_um": 90,
              "Layer_Thickness_um": 40,
              "Stress_Relief_Temp_K": 723,
              "Stress_Relief_Time_h": 3
            },
            "Main_Phase": "FCC",
            "Microstructure_Text_For_AI": "Columnar grains composed of uniform sub-grain cellular structures with sizes around 0.5-1 um. Cellular boundaries composed of dislocation walls with Ti segregation. No precipitates observed.",
            "Has_Precipitates": false,
            "Grain_Size_avg_um": 11.9,
            "Performance_Tests": [
              {
                "Test_ID": "T001_298K",
                "Test_Temperature_K": 298,
                "Property_Type": "Yield_Strength",
                "Property_Value": 734.0,
                "Property_Unit": "MPa"
              },
              {
                "Test_ID": "T001_298K_UTS",
                "Test_Temperature_K": 298,
                "Property_Type": "Ultimate_Tensile_Strength",
                "Property_Value": 995.0,
                "Property_Unit": "MPa"
              },
              {
                "Test_ID": "T001_298K_TE",
                "Test_Temperature_K": 298,
                "Property_Type": "Elongation",
                "Property_Value": 37.7,
                "Property_Unit": "%"
              },
              {
                "Test_ID": "T002_77K",
                "Test_Temperature_K": 77,
                "Property_Type": "Yield_Strength",
                "Property_Value": 953.0,
                "Property_Unit": "MPa"
              },
              {
                "Test_ID": "T002_77K_UTS",
                "Test_Temperature_K": 77,
                "Property_Type": "Ultimate_Tensile_Strength",
                "Property_Value": 1370.0,
                "Property_Unit": "MPa"
              },
              {
                "Test_ID": "T002_77K_TE",
                "Test_Temperature_K": 77,
                "Property_Type": "Elongation",
                "Property_Value": 49.9,
                "Property_Unit": "%"
              }
            ]
          },
          {
            "Sample_ID": "S002_AsAnnealed",
            "Process_Category": "HeatTreat_Aging",
            "Process_Text_For_AI": "SLM fabricated, stress relieved (723 K/3 h), then annealed at 973 K for 64 h followed by water quenching.",
            "Key_Params_JSON": {
              "Aging_Temp_K": 973,
              "Aging_Time_h": 64,
              "Cooling": "Water Quenching"
            },
            "Main_Phase": "FCC + L12",
            "Microstructure_Text_For_AI": "Heterogeneous microstructure composed of partially recrystallized matrix and heterogeneously precipitated L12 phase. Contains discontinuous precipitation (DP) regions and continuous precipitation (CP) regions.",
            "Has_Precipitates": true,
            "Grain_Size_avg_um": 3.5,
            "Performance_Tests": [
              {
                "Test_ID": "T003_298K",
                "Test_Temperature_K": 298,
                "Property_Type": "Yield_Strength",
                "Property_Value": 1180.0,
                "Property_Unit": "MPa"
              },
              {
                "Test_ID": "T003_298K_UTS",
                "Test_Temperature_K": 298,
                "Property_Type": "Ultimate_Tensile_Strength",
                "Property_Value": 1586.0,
                "Property_Unit": "MPa"
              },
              {
                "Test_ID": "T003_298K_TE",
                "Test_Temperature_K": 298,
                "Property_Type": "Elongation",
                "Property_Value": 22.7,
                "Property_Unit": "%"
              },
              {
                "Test_ID": "T004_77K",
                "Test_Temperature_K": 77,
                "Property_Type": "Yield_Strength",
                "Property_Value": 1341.0,
                "Property_Unit": "MPa"
              },
              {
                "Test_ID": "T004_77K_UTS",
                "Test_Temperature_K": 77,
                "Property_Type": "Ultimate_Tensile_Strength",
                "Property_Value": 1944.0,
                "Property_Unit": "MPa"
              },
              {
                "Test_ID": "T004_77K_TE",
                "Test_Temperature_K": 77,
                "Property_Type": "Elongation",
                "Property_Value": 22.6,
                "Property_Unit": "%"
              },
              {
                "Test_ID": "T005_773K",
                "Test_Temperature_K": 773,
                "Property_Type": "Yield_Strength",
                "Property_Value": 977.0,
                "Property_Unit": "MPa"
              },
              {
                "Test_ID": "T005_773K_UTS",
                "Test_Temperature_K": 773,
                "Property_Type": "Ultimate_Tensile_Strength",
                "Property_Value": 1263.0,
                "Property_Unit": "MPa"
              },
              {
                "Test_ID": "T005_773K_TE",
                "Test_Temperature_K": 773,
                "Property_Type": "Elongation",
                "Property_Value": 13.8,
                "Property_Unit": "%"
              },
              {
                "Test_ID": "T006_873K",
                "Test_Temperature_K": 873,
                "Property_Type": "Yield_Strength",
                "Property_Value": 926.0,
                "Property_Unit": "MPa"
              },
              {
                "Test_ID": "T006_873K_UTS",
                "Test_Temperature_K": 873,
                "Property_Type": "Ultimate_Tensile_Strength",
                "Property_Value": 1147.0,
                "Property_Unit": "MPa"
              },
              {
                "Test_ID": "T006_873K_TE",
                "Test_Temperature_K": 873,
                "Property_Type": "Elongation",
                "Property_Value": 9.1,
                "Property_Unit": "%"
              }
            ]
          }
        ]
      }
    ]
  }

File: 手工标注结果/4-data.json
{
    "Dataset_Description": "High Entropy Alloy Data Extraction Template",
    "Materials": [
      {
        "description": "--- 第1种合金 (Material 1): Ti-Hf-Nb-V Refractory HEA ---",
        "Mat_ID": "M001",
        "Alloy_Name_Raw": "Ti42Hf21Nb21V16 (T42)",
        "Formula_Normalized": "Ti42Hf21Nb21V16",
        "Composition_JSON": {
          "Ti": 42.0,
          "Hf": 21.0,
          "Nb": 21.0,
          "V": 16.0
        },
        "Source_DOI": "10.1016/j.msea.2024.147225",
        "Processed_Samples": [
          {
            "Sample_ID": "S001_DED_AsFabricated",
            "Process_Category": "AM_DED",
            "Process_Text_For_AI": "Fabricated via Laser-Engineered Net Shaping (LENS/DED). Ultra-high energy input remelting procedure used. Atmosphere: Argon (O < 200 ppm).",
            "Key_Params_JSON": {
              "Laser_Power_W": 550,
              "Remelting_Power_W": 800,
              "Scanning_Speed_mm_s": 5,
              "Hatch_Spacing_um": 381,
              "Layer_Thickness_um": 200,
              "Oxygen_Content_ppm": "below 200"
            },
            "Main_Phase": "BCC",
            "Microstructure_Text_For_AI": "Single BCC phase. XY plane shows equiaxed grains (~200 um); XZ plane shows columnar grains. Strong <001> texture along build direction. High local lattice distortion (3.68%).",
            "Has_Precipitates": false,
            "Grain_Size_avg_um": 200.0,
            "Performance_Tests": [
              {
                "Test_ID": "T001_RT",
                "Test_Temperature_K": 298,
                "Property_Type": "Yield_Strength",
                "Property_Value": 1030.0,
                "Property_Unit": "MPa"
              },
              {
                "Test_ID": "T002_RT",
                "Test_Temperature_K": 298,
                "Property_Type": "Fracture_Strain",
                "Property_Value": 22.5,
                "Property_Unit": "%"
              },
              {
                "Test_ID": "T003_673K",
                "Test_Temperature_K": 673,
                "Property_Type": "Yield_Strength",
                "Property_Value": 681.0,
                "Property_Unit": "MPa"
              },
              {
                "Test_ID": "T004_673K",
                "Test_Temperature_K": 673,
                "Property_Type": "Fracture_Strain",
                "Property_Value": 27.8,
                "Property_Unit": "%"
              },
              {
                "Test_ID": "T005_773K",
                "Test_Temperature_K": 773,
                "Property_Type": "Yield_Strength",
                "Property_Value": 661.0,
                "Property_Unit": "MPa"
              },
              {
                "Test_ID": "T006_773K",
                "Test_Temperature_K": 773,
                "Property_Type": "Fracture_Strain",
                "Property_Value": 16.8,
                "Property_Unit": "%"
              },
              {
                "Test_ID": "T007_873K",
                "Test_Temperature_K": 873,
                "Property_Type": "Yield_Strength",
                "Property_Value": 635.0,
                "Property_Unit": "MPa"
              },
              {
                "Test_ID": "T008_873K",
                "Test_Temperature_K": 873,
                "Property_Type": "Fracture_Strain",
                "Property_Value": 7.5,
                "Property_Unit": "%"
              }
            ]
          }
        ]
      },
      {
        "description": "--- 第2种合金 (Material 2): Ni-Cr-W-Mo Superalloy (SD3230) ---",
        "Mat_ID": "M002",
        "Alloy_Name_Raw": "SD3230",
        "Formula_Normalized": "Ni61.3Cr25.3W4.4Mo1.4Fe1.7Co1.4Al1.1Mn0.4Si0.7C2.5La0.013",
        "Composition_JSON": {
          "Ni": 61.3,
          "Cr": 25.3,
          "W": 4.4,
          "Mo": 1.4,
          "Fe": 1.7,
          "Co": 1.4,
          "Al": 1.1,
          "Mn": 0.4,
          "Si": 0.7,
          "C": 2.5,
          "La": 0.013
        },
        "Source_DOI": "10.1016/j.ijplas.2025.104409",
        "Processed_Samples": [
          {
            "Sample_ID": "S001_AB_Horizontal",
            "Process_Category": "AM_LPBF",
            "Process_Text_For_AI": "Laser Powder Bed Fusion (LPBF). As-Built state. Loading direction perpendicular to build direction (Horizontal).",
            "Key_Params_JSON": {
              "Laser_Power_W": 190,
              "Scanning_Speed_mm_s": 900,
              "Hatch_Spacing_um": 110,
              "Layer_Thickness_um": 40,
              "Scanning_Strategy": "Zig-zag with 90 deg rotation",
              "Loading_Direction": "Horizontal (Perpendicular to BD)"
            },
            "Main_Phase": "FCC",
            "Microstructure_Text_For_AI": "Periodic columnar-to-crescent grains. High dislocation density at sub-grain boundaries.",
            "Has_Precipitates": false,
            "Grain_Size_avg_um": 14.5,
            "Performance_Tests": [
              {
                "Test_ID": "T001_RT",
                "Test_Temperature_K": 298,
                "Property_Type": "Yield_Strength",
                "Property_Value": 1121.5,
                "Property_Unit": "MPa"
              },
              {
                "Test_ID": "T002_RT",
                "Test_Temperature_K": 298,
                "Property_Type": "Elongation",
                "Property_Value": 8.2,
                "Property_Unit": "%"
              },
              {
                "Test_ID": "T003_900C",
                "Test_Temperature_K": 1173,
                "Property_Type": "Yield_Strength",
                "Property_Value": 341.5,
                "Property_Unit": "MPa"
              },
              {
                "Test_ID": "T004_900C",
                "Test_Temperature_K": 1173,
                "Property_Type": "Elongation",
                "Property_Value": 7.7,
                "Property_Unit": "%"
              }
            ]
          },
          {
            "Sample_ID": "S002_AB_Vertical",
            "Process_Category": "AM_LPBF",
            "Process_Text_For_AI": "Laser Powder Bed Fusion (LPBF). As-Built state. Loading direction parallel to build direction (Vertical).",
            "Key_Params_JSON": {
              "Laser_Power_W": 190,
              "Scanning_Speed_mm_s": 900,
              "Hatch_Spacing_um": 110,
              "Layer_Thickness_um": 40,
              "Loading_Direction": "Vertical (Parallel to BD)"
            },
            "Main_Phase": "FCC",
            "Microstructure_Text_For_AI": "Periodic columnar-to-crescent grains. High dislocation density.",
            "Has_Precipitates": false,
            "Grain_Size_avg_um": 8.2,
            "Performance_Tests": [
              {
                "Test_ID": "T005_RT",
                "Test_Temperature_K": 298,
                "Property_Type": "Yield_Strength",
                "Property_Value": 1026.5,
                "Property_Unit": "MPa"
              },
              {
                "Test_ID": "T006_RT",
                "Test_Temperature_K": 298,
                "Property_Type": "Elongation",
                "Property_Value": 4.2,
                "Property_Unit": "%"
              },
              {
                "Test_ID": "T007_900C",
                "Test_Temperature_K": 1173,
                "Property_Type": "Yield_Strength",
                "Property_Value": 364.3,
                "Property_Unit": "MPa"
              },
              {
                "Test_ID": "T008_900C",
                "Test_Temperature_K": 1173,
                "Property_Type": "Elongation",
                "Property_Value": 15.5,
                "Property_Unit": "%"
              }
            ]
          },
          {
            "Sample_ID": "S003_HT_Horizontal",
            "Process_Category": "HeatTreat",
            "Process_Text_For_AI": "Solution heat treatment at 1150°C for 2h, Air Cooled (presumed). Loading Horizontal.",
            "Key_Params_JSON": {
              "Temp_C": 1150,
              "Time_h": 2,
              "Loading_Direction": "Horizontal"
            },
            "Main_Phase": "FCC",
            "Microstructure_Text_For_AI": "Similar grain morphology to As-Built (Columnar-to-crescent) but significantly reduced dislocation density.",
            "Has_Precipitates": false,
            "Grain_Size_avg_um": 13.5,
            "Performance_Tests": [
              {
                "Test_ID": "T009_RT",
                "Test_Temperature_K": 298,
                "Property_Type": "Yield_Strength",
                "Property_Value": 775.0,
                "Property_Unit": "MPa"
              },
              {
                "Test_ID": "T010_RT",
                "Test_Temperature_K": 298,
                "Property_Type": "Elongation",
                "Property_Value": 12.6,
                "Property_Unit": "%"
              },
              {
                "Test_ID": "T011_900C",
                "Test_Temperature_K": 1173,
                "Property_Type": "Yield_Strength",
                "Property_Value": 275.0,
                "Property_Unit": "MPa"
              },
              {
                "Test_ID": "T012_900C",
                "Test_Temperature_K": 1173,
                "Property_Type": "Elongation",
                "Property_Value": 20.0,
                "Property_Unit": "%"
              }
            ]
          },
          {
            "Sample_ID": "S004_HT_Vertical",
            "Process_Category": "HeatTreat",
            "Process_Text_For_AI": "Solution heat treatment at 1150°C for 2h. Loading Vertical.",
            "Key_Params_JSON": {
              "Temp_C": 1150,
              "Time_h": 2,
              "Loading_Direction": "Vertical"
            },
            "Main_Phase": "FCC",
            "Microstructure_Text_For_AI": "Similar grain morphology to As-Built but reduced dislocations.",
            "Has_Precipitates": false,
            "Grain_Size_avg_um": 8.8,
            "Performance_Tests": [
              {
                "Test_ID": "T013_RT",
                "Test_Temperature_K": 298,
                "Property_Type": "Yield_Strength",
                "Property_Value": 773.0,
                "Property_Unit": "MPa"
              },
              {
                "Test_ID": "T014_RT",
                "Test_Temperature_K": 298,
                "Property_Type": "Elongation",
                "Property_Value": 12.8,
                "Property_Unit": "%"
              },
              {
                "Test_ID": "T015_900C",
                "Test_Temperature_K": 1173,
                "Property_Type": "Yield_Strength",
                "Property_Value": 273.0,
                "Property_Unit": "MPa"
              },
              {
                "Test_ID": "T016_900C",
                "Test_Temperature_K": 1173,
                "Property_Type": "Elongation",
                "Property_Value": 47.5,
                "Property_Unit": "%"
              }
            ]
          }
        ]
      }
    ]
  }

File: 手工标注结果/5-data.json
{
    "Dataset_Description": "High Entropy Alloy Data Extraction from 'Multiscale plastic deformation in additively manufactured FeCoCrNiMox high-entropy alloys'",
    "Materials": [
      {
        "description": "--- Material 1: FeCoCrNi (Mo0) ---",
        "Mat_ID": "Mo0",
        "Alloy_Name_Raw": "FeCoCrNi (Mo0)",
        "Formula_Normalized": "Fe25Co25Cr25Ni25",
        "Composition_JSON": {
          "Fe": 25.0,
          "Co": 25.0,
          "Cr": 25.0,
          "Ni": 25.0,
          "Mo": 0.0
        },
        "Source_DOI": "10.1016/j.ijplas.2024.104142",
        "Processed_Samples": [
          {
            "Sample_ID": "Mo0_AsBuilt",
            "Process_Category": "Additive_Manufacturing",
            "Process_Text_For_AI": "Laser Powder Bed Fusion (L-PBF). Parameters: laser power 200 W, scanning speed 750 mm/s, hatch spacing 80 μm, layer thickness 40 μm, rotation 67°, preheating 120°C.",
            "Key_Params_JSON": {
              "Method": "L-PBF",
              "Laser_Power_W": 200,
              "Scanning_Speed_mm_s": 750,
              "Hatch_Spacing_um": 80,
              "Layer_Thickness_um": 40,
              "Preheating_Temp_C": 120
            },
            "Main_Phase": "FCC",
            "Microstructure_Text_For_AI": "Epitaxial columnar grains growing along z-direction. 100<111> texture. Dislocation cell patterns are not obvious. No serrated flow behavior.",
            "Has_Precipitates": false,
            "Grain_Size_avg_um": 35.1,
            "Performance_Tests": [
              {
                "Test_ID": "Mo0_RT_Tensile",
                "Test_Temperature_K": 298,
                "Property_Type": "Yield_Strength",
                "Property_Value": 566,
                "Property_Unit": "MPa"
              },
              {
                "Test_ID": "Mo0_RT_Tensile",
                "Test_Temperature_K": 298,
                "Property_Type": "Ultimate_Tensile_Strength",
                "Property_Value": 719,
                "Property_Unit": "MPa"
              },
              {
                "Test_ID": "Mo0_RT_Tensile",
                "Test_Temperature_K": 298,
                "Property_Type": "Uniform_Elongation",
                "Property_Value": 18.15,
                "Property_Unit": "%"
              },
              {
                "Test_ID": "Mo0_RT_Tensile",
                "Test_Temperature_K": 298,
                "Property_Type": "Total_Elongation",
                "Property_Value": 19.82,
                "Property_Unit": "%"
              },
              {
                "Test_ID": "Mo0_HT_Tensile",
                "Test_Temperature_K": 873,
                "Property_Type": "Yield_Strength",
                "Property_Value": 398,
                "Property_Unit": "MPa"
              },
              {
                "Test_ID": "Mo0_HT_Tensile",
                "Test_Temperature_K": 873,
                "Property_Type": "Ultimate_Tensile_Strength",
                "Property_Value": 420,
                "Property_Unit": "MPa"
              },
              {
                "Test_ID": "Mo0_HT_Tensile",
                "Test_Temperature_K": 873,
                "Property_Type": "Uniform_Elongation",
                "Property_Value": 1.20,
                "Property_Unit": "%"
              },
              {
                "Test_ID": "Mo0_HT_Tensile",
                "Test_Temperature_K": 873,
                "Property_Type": "Total_Elongation",
                "Property_Value": 1.25,
                "Property_Unit": "%"
              }
            ]
          }
        ]
      },
      {
        "description": "--- Material 2: FeCoCrNiMo0.1 (Mo1) ---",
        "Mat_ID": "Mo1",
        "Alloy_Name_Raw": "FeCoCrNiMo0.1 (Mo1)",
        "Formula_Normalized": "Fe24.39Co24.39Cr24.39Ni24.39Mo2.44",
        "Composition_JSON": {
          "Fe": 24.39,
          "Co": 24.39,
          "Cr": 24.39,
          "Ni": 24.39,
          "Mo": 2.44
        },
        "Source_DOI": "10.1016/j.ijplas.2024.104142",
        "Processed_Samples": [
          {
            "Sample_ID": "Mo1_AsBuilt",
            "Process_Category": "Additive_Manufacturing",
            "Process_Text_For_AI": "Laser Powder Bed Fusion (L-PBF). Parameters: laser power 200 W, scanning speed 750 mm/s, hatch spacing 80 μm, layer thickness 40 μm, rotation 67°, preheating 120°C.",
            "Key_Params_JSON": {
              "Method": "L-PBF",
              "Laser_Power_W": 200,
              "Scanning_Speed_mm_s": 750,
              "Hatch_Spacing_um": 80,
              "Layer_Thickness_um": 40,
              "Preheating_Temp_C": 120
            },
            "Main_Phase": "FCC",
            "Microstructure_Text_For_AI": "More random grain orientation than Mo0. Dislocation cell walls become sharper (~200nm thick). Solute atom clusters exist (serrated flow at 600C).",
            "Has_Precipitates": false,
            "Grain_Size_avg_um": 47.4,
            "Performance_Tests": [
              {
                "Test_ID": "Mo1_RT_Tensile",
                "Test_Temperature_K": 298,
                "Property_Type": "Yield_Strength",
                "Property_Value": 609,
                "Property_Unit": "MPa"
              },
              {
                "Test_ID": "Mo1_RT_Tensile",
                "Test_Temperature_K": 298,
                "Property_Type": "Ultimate_Tensile_Strength",
                "Property_Value": 776,
                "Property_Unit": "MPa"
              },
              {
                "Test_ID": "Mo1_RT_Tensile",
                "Test_Temperature_K": 298,
                "Property_Type": "Uniform_Elongation",
                "Property_Value": 27.46,
                "Property_Unit": "%"
              },
              {
                "Test_ID": "Mo1_RT_Tensile",
                "Test_Temperature_K": 298,
                "Property_Type": "Total_Elongation",
                "Property_Value": 36.51,
                "Property_Unit": "%"
              },
              {
                "Test_ID": "Mo1_HT_Tensile",
                "Test_Temperature_K": 873,
                "Property_Type": "Yield_Strength",
                "Property_Value": 407,
                "Property_Unit": "MPa"
              },
              {
                "Test_ID": "Mo1_HT_Tensile",
                "Test_Temperature_K": 873,
                "Property_Type": "Ultimate_Tensile_Strength",
                "Property_Value": 473,
                "Property_Unit": "MPa"
              },
              {
                "Test_ID": "Mo1_HT_Tensile",
                "Test_Temperature_K": 873,
                "Property_Type": "Uniform_Elongation",
                "Property_Value": 6.71,
                "Property_Unit": "%"
              },
              {
                "Test_ID": "Mo1_HT_Tensile",
                "Test_Temperature_K": 873,
                "Property_Type": "Total_Elongation",
                "Property_Value": 8.23,
                "Property_Unit": "%"
              }
            ]
          }
        ]
      },
      {
        "description": "--- Material 3: FeCoCrNiMo0.3 (Mo3) ---",
        "Mat_ID": "Mo3",
        "Alloy_Name_Raw": "FeCoCrNiMo0.3 (Mo3)",
        "Formula_Normalized": "Fe23.25Co23.25Cr23.25Ni23.25Mo6.98",
        "Composition_JSON": {
          "Fe": 23.255,
          "Co": 23.255,
          "Cr": 23.255,
          "Ni": 23.255,
          "Mo": 6.98
        },
        "Source_DOI": "10.1016/j.ijplas.2024.104142",
        "Processed_Samples": [
          {
            "Sample_ID": "Mo3_AsBuilt",
            "Process_Category": "Additive_Manufacturing",
            "Process_Text_For_AI": "Laser Powder Bed Fusion (L-PBF). Parameters: laser power 200 W, scanning speed 750 mm/s, hatch spacing 80 μm, layer thickness 40 μm, rotation 67°, preheating 120°C.",
            "Key_Params_JSON": {
              "Method": "L-PBF",
              "Laser_Power_W": 200,
              "Scanning_Speed_mm_s": 750,
              "Hatch_Spacing_um": 80,
              "Layer_Thickness_um": 40,
              "Preheating_Temp_C": 120
            },
            "Main_Phase": "FCC",
            "Microstructure_Text_For_AI": "Dislocation cell walls ~100nm. Rod-shaped nanoscale sigma-phase precipitates at grain boundaries. Blocky mu-phase precipitates also observed. Twinning observed at elevated temp.",
            "Has_Precipitates": true,
            "Grain_Size_avg_um": 57.5,
            "Performance_Tests": [
              {
                "Test_ID": "Mo3_RT_Tensile",
                "Test_Temperature_K": 298,
                "Property_Type": "Yield_Strength",
                "Property_Value": 698,
                "Property_Unit": "MPa"
              },
              {
                "Test_ID": "Mo3_RT_Tensile",
                "Test_Temperature_K": 298,
                "Property_Type": "Ultimate_Tensile_Strength",
                "Property_Value": 953,
                "Property_Unit": "MPa"
              },
              {
                "Test_ID": "Mo3_RT_Tensile",
                "Test_Temperature_K": 298,
                "Property_Type": "Uniform_Elongation",
                "Property_Value": 25.02,
                "Property_Unit": "%"
              },
              {
                "Test_ID": "Mo3_RT_Tensile",
                "Test_Temperature_K": 298,
                "Property_Type": "Total_Elongation",
                "Property_Value": 27.78,
                "Property_Unit": "%"
              },
              {
                "Test_ID": "Mo3_HT_Tensile",
                "Test_Temperature_K": 873,
                "Property_Type": "Yield_Strength",
                "Property_Value": 477,
                "Property_Unit": "MPa"
              },
              {
                "Test_ID": "Mo3_HT_Tensile",
                "Test_Temperature_K": 873,
                "Property_Type": "Ultimate_Tensile_Strength",
                "Property_Value": 661,
                "Property_Unit": "MPa"
              },
              {
                "Test_ID": "Mo3_HT_Tensile",
                "Test_Temperature_K": 873,
                "Property_Type": "Uniform_Elongation",
                "Property_Value": 19.35,
                "Property_Unit": "%"
              },
              {
                "Test_ID": "Mo3_HT_Tensile",
                "Test_Temperature_K": 873,
                "Property_Type": "Total_Elongation",
                "Property_Value": 22.98,
                "Property_Unit": "%"
              }
            ]
          }
        ]
      },
      {
        "description": "--- Material 4: FeCoCrNiMo0.5 (Mo5) ---",
        "Mat_ID": "Mo5",
        "Alloy_Name_Raw": "FeCoCrNiMo0.5 (Mo5)",
        "Formula_Normalized": "Fe22.22Co22.22Cr22.22Ni22.22Mo11.11",
        "Composition_JSON": {
          "Fe": 22.22,
          "Co": 22.22,
          "Cr": 22.22,
          "Ni": 22.22,
          "Mo": 11.11
        },
        "Source_DOI": "10.1016/j.ijplas.2024.104142",
        "Processed_Samples": [
          {
            "Sample_ID": "Mo5_AsBuilt",
            "Process_Category": "Additive_Manufacturing",
            "Process_Text_For_AI": "Laser Powder Bed Fusion (L-PBF). Parameters: laser power 200 W, scanning speed 750 mm/s, hatch spacing 70 μm, layer thickness 40 μm, rotation 67°, preheating 120°C.",
            "Key_Params_JSON": {
              "Method": "L-PBF",
              "Laser_Power_W": 200,
              "Scanning_Speed_mm_s": 750,
              "Hatch_Spacing_um": 70,
              "Layer_Thickness_um": 40,
              "Preheating_Temp_C": 120
            },
            "Main_Phase": "FCC",
            "Microstructure_Text_For_AI": "Predominantly substructured and deformed grains. Cell wall thickness ~50nm. Significant rod-shaped sigma phase precipitates and blocky mu-phase precipitates.",
            "Has_Precipitates": true,
            "Grain_Size_avg_um": 51.9,
            "Performance_Tests": [
              {
                "Test_ID": "Mo5_RT_Tensile",
                "Test_Temperature_K": 298,
                "Property_Type": "Yield_Strength",
                "Property_Value": 830,
                "Property_Unit": "MPa"
              },
              {
                "Test_ID": "Mo5_RT_Tensile",
                "Test_Temperature_K": 298,
                "Property_Type": "Ultimate_Tensile_Strength",
                "Property_Value": 1091,
                "Property_Unit": "MPa"
              },
              {
                "Test_ID": "Mo5_RT_Tensile",
                "Test_Temperature_K": 298,
                "Property_Type": "Uniform_Elongation",
                "Property_Value": 19.38,
                "Property_Unit": "%"
              },
              {
                "Test_ID": "Mo5_RT_Tensile",
                "Test_Temperature_K": 298,
                "Property_Type": "Total_Elongation",
                "Property_Value": 19.93,
                "Property_Unit": "%"
              },
              {
                "Test_ID": "Mo5_HT_Tensile",
                "Test_Temperature_K": 873,
                "Property_Type": "Yield_Strength",
                "Property_Value": 578,
                "Property_Unit": "MPa"
              },
              {
                "Test_ID": "Mo5_HT_Tensile",
                "Test_Temperature_K": 873,
                "Property_Type": "Ultimate_Tensile_Strength",
                "Property_Value": 799,
                "Property_Unit": "MPa"
              },
              {
                "Test_ID": "Mo5_HT_Tensile",
                "Test_Temperature_K": 873,
                "Property_Type": "Uniform_Elongation",
                "Property_Value": 11.16,
                "Property_Unit": "%"
              },
              {
                "Test_ID": "Mo5_HT_Tensile",
                "Test_Temperature_K": 873,
                "Property_Type": "Total_Elongation",
                "Property_Value": 11.33,
                "Property_Unit": "%"
              }
            ]
          }
        ]
      }
    ]
  }
