Repository: jiushiaaa/PaperExtraction

# 高熵合金论文结构化抽取 Pipeline

从高熵合金（HEA）领域学术 PDF 中抽取「成分–工艺–性能」结构化数据，输出 JSONL，供下游机器学习或知识库使用。

基于 [LangExtract](https://github.com/google/langextract) ，默认按 **OpenAI 兼容接口** 工作：你可以在 `.env` 中自定义 `API Key / Base URL / Model / 请求参数`（如 `temperature`、`enable_thinking`）。同时保留 Gemini 入口，支持文本清洗、分块抽取、单块超时与解析失败重试，并在 Python 层做去噪过滤（仅保留本文研究材料）。

---

## 功能概览

| 功能 | 说明 |
|------|------|
| **开放模型接入** | 支持任意 OpenAI 兼容 API（可直传 model_id）；Gemini 单独保留 |
| **文本清洗** | 去除出版商声明；在正文后 30% 内截断致谢 / 利益冲突 / 参考文献，节省 Token |
| **分块抽取** | 按字符数分块 + 重叠，单块失败可切半重试；单块超时（默认 240s）跳过，不拖死整程 |
| **结构化输出** | 扁平 Extraction → 按 `material_id` 聚合为 MaterialEntity → 转目标 JSON 模板（`Composition_Info` / `Process_Info` / `Properties_Info`）写入 JSONL |

File: 手工标注结果/6-data.json
{
    "Dataset_Description": "Data extraction for FeCoCrNi and FeCoCrNiMo0.5 High Entropy Alloys fabricated via Laser Powder Bed Fusion.",
    "Materials": [
      {
        "description": "--- Material 1: FeCoCrNi (Mo-0) ---",
        "Mat_ID": "Mo-0",
        "Alloy_Name_Raw": "FeCoCrNi",
        "Formula_Normalized": "Fe25Co25Cr25Ni25",
        "Composition_JSON": {
          "Fe": 25.0,
          "Co": 25.0,
          "Cr": 25.0,
          "Ni": 25.0
        },
        "Source_DOI": "10.1016/j.msea.2024.146413",
        "Processed_Samples": [
          {
            "Sample_ID": "Mo-0_LPBF_AsBuilt",
            "Process_Category": "Additive_Manufacturing",
            "Process_Text_For_AI": "Fabricated by Laser Powder Bed Fusion (LPBF). Preheating temp = 120°C, Laser power = 200 W, Line spacing = 80 μm, Point spacing = 60 μm, Exposure time = 80 μs, Layer thickness = 40 μm, Rotation angle = 67°.",
            "Key_Params_JSON": {
              "Method": "LPBF",
              "Preheating_Temp_C": 120,
              "Laser_Power_W": 200,
              "Scan_Speed_mm_s": 750,
              "Line_Spacing_um": 80,
              "Point_Spacing_um": 60,
              "Layer_Thickness_um": 40
            },
            "Main_Phase": "FCC",
            "Microstructure_Text_For_AI": "Columnar grains with vertical growth tendency. No precipitate phase at dislocation network positions. Distinct nanoclusters of Fe, Co, Cr, and Ni formed at GBs after high-temp deformation.",
            "Has_Precipitates": false,
            "Grain_Size_avg_um": null,
            "Performance_Tests": [
              {
                "Test_ID": "T_600C_Tensile",
                "Test_Temperature_K": 873,
                "Property_Type": "Yield_Strength",
                "Property_Value": 396.4,
                "Property_Unit": "MPa"
              },
              {
                "Test_ID": "T_600C_Tensile",
                "Test_Temperature_K": 873,
                "Property_Type": "Ultimate_Tensile_Strength",
                "Property_Value": 418.5,
                "Property_Unit": "MPa"
              },
              {
                "Test_ID": "T_700C_Tensile",
                "Test_Temperature_K": 973,
                "Property_Type": "Yield_Strength",
                "Property_Value": 258.7,
                "Property_Unit": "MPa"
              },
              {
                "Test_ID": "T_700C_Tensile",
                "Test_Temperature_K": 973,
                "Property_Type": "Ultimate_Tensile_Strength",
                "Property_Value": 272.5,
                "Property_Unit": "MPa"
              },
              {
                "Test_ID": "T_800C_Tensile",
                "Test_Temperature_K": 1073,
                "Property_Type": "Yield_Strength",
                "Property_Value": 125.5,
                "Property_Unit": "MPa"
              },
              {
                "Test_ID": "T_800C_Tensile",
                "Test_Temperature_K": 1073,
                "Property_Type": "Ultimate_Tensile_Strength",
                "Property_Value": 130.6,
                "Property_Unit": "MPa"
              },
              {
                "Test_ID": "T_800C_Tensile",
                "Test_Temperature_K": 1073,
                "Property_Type": "Elongation",
                "Property_Value": 5.9,
                "Property_Unit": "%"
              }
            ]
          }
        ]
      },
      {
        "description": "--- Material 2: FeCoCrNiMo0.5 (Mo-5) ---",
        "Mat_ID": "Mo-5",
        "Alloy_Name_Raw": "FeCoCrNiMo0.5",
        "Formula_Normalized": "Fe22.2Co22.2Cr22.2Ni22.2Mo11.1",
        "Composition_JSON": {
          "Fe": 22.22,
          "Co": 22.22,
          "Cr": 22.22,
          "Ni": 22.22,
          "Mo": 11.12
        },
        "Source_DOI": "10.1016/j.msea.2024.146413",
        "Processed_Samples": [
          {
            "Sample_ID": "Mo-5_LPBF_AsBuilt",
            "Process_Category": "Additive_Manufacturing",
            "Process_Text_For_AI": "Fabricated by Laser Powder Bed Fusion (LPBF). Preheating temp = 120°C, Laser power = 200 W, Line spacing = 80 μm, Point spacing = 60 μm, Exposure time = 80 μs, Layer thickness = 40 μm, Rotation angle = 67°.",
            "Key_Params_JSON": {
              "Method": "LPBF",
              "Preheating_Temp_C": 120,
              "Laser_Power_W": 200,
              "Scan_Speed_mm_s": 750,
              "Line_Spacing_um": 80,
              "Point_Spacing_um": 60,
              "Layer_Thickness_um": 40
            },
            "Main_Phase": "FCC",
            "Microstructure_Text_For_AI": "Refined grains compared to Mo-0. Net-like precipitate phase (sigma phase) at dislocation network positions. Sigma phase is tetragonal, matrix is FCC. At 800C tensile test, sigma phase transforms from strip-like to granular.",
            "Has_Precipitates": true,
            "Grain_Size_avg_um": null,
            "Performance_Tests": [
              {
                "Test_ID": "T_600C_Tensile",
                "Test_Temperature_K": 873,
                "Property_Type": "Yield_Strength",
                "Property_Value": 580.0,
                "Property_Unit": "MPa"
              },
              {
                "Test_ID": "T_600C_Tensile",
                "Test_Temperature_K": 873,
                "Property_Type": "Ultimate_Tensile_Strength",
                "Property_Value": 795.5,
                "Property_Unit": "MPa"
              },
              {
                "Test_ID": "T_600C_Tensile",
                "Test_Temperature_K": 873,
                "Property_Type": "Elongation",
                "Property_Value": 11.2,
                "Property_Unit": "%"
              },
              {
                "Test_ID": "T_700C_Tensile",
                "Test_Temperature_K": 973,
                "Property_Type": "Yield_Strength",
                "Property_Value": 480.0,
                "Property_Unit": "MPa"
              },
              {
                "Test_ID": "T_700C_Tensile",
                "Test_Temperature_K": 973,
                "Property_Type": "Ultimate_Tensile_Strength",
                "Property_Value": 550.8,
                "Property_Unit": "MPa"
              },
              {
                "Test_ID": "T_700C_Tensile",
                "Test_Temperature_K": 973,
                "Property_Type": "Elongation",
                "Property_Value": 6.3,
                "Property_Unit": "%"
              },
              {
                "Test_ID": "T_800C_Tensile",
                "Test_Temperature_K": 1073,
                "Property_Type": "Yield_Strength",
                "Property_Value": 192.0,
                "Property_Unit": "MPa"
              },
              {
                "Test_ID": "T_800C_Tensile",
                "Test_Temperature_K": 1073,
                "Property_Type": "Ultimate_Tensile_Strength",
                "Property_Value": 322.0,
                "Property_Unit": "MPa"
              },
              {
                "Test_ID": "T_800C_Tensile",
                "Test_Temperature_K": 1073,
                "Property_Type": "Elongation",
                "Property_Value": 14.1,
                "Property_Unit": "%"
              }
            ]
          }
        ]
      }
    ]
  }
